Repository: MDCS-community/tutorials

File: diffusion-simple-with-admin-steps/GE-DiffusionCouple-IN100-IN718.xml
<experiment><experimentType><chemicalDiffusivity><material><materialName>IN100</materialName><phase><name>FCC</name><crystalStructure/></phase><Composition><quantityUnit>mass percent</quantityUnit><constituents><constituent><element>Ni</element><quantity>60.8</quantity><purity>0.9999</purity><error>0.0001</error></constituent><constituent><element>Co</element><quantity>15</quantity><purity>0.9999</purity><error>0.0001</error></constituent><constituent><element>Cr</element><quantity>10</quantity><purity>0.9999</purity><error>0.0001</error></constituent><constituent><element>Al</element><quantity>5.5</quantity><purity>0.9999</purity><error>0.0001</error></constituent><constituent><element>Mo</element><quantity>3</quantity><purity>0.9999</purity><error>0.0001</error></constituent><constituent><element>Ti</element><quantity>4.7</quantity><purity>0.9998</purity><error>0.0001</error></constituent><constituent><element>V</element><quantity>1</quantity><purity>0.9999</purity><error>0.0001</error></constituent></constituents><materialForm><polycrystalline><averageGrainSize>200</averageGrainSize><length>micrometer</length></polycrystalline></materialForm></Composition></material><material><materialName>IN718</materialName><phase><name>FCC</name><crystalStructure/></phase><Composition><quantityUnit>mass percent</quantityUnit><constituents><constituent><element>Ni</element><quantity>53</quantity><purity>0.999</purity><error>0.001</error></constituent><constituent><element>Cr</element><quantity>19</quantity><purity>0.999</purity><error>0.001</error></constituent><constituent><element>Fe</element><quantity>18.5</quantity><purity>0.999</purity><error>0.001</error></constituent><constituent><element>Al</element><quantity>0.5</quantity><purity>0.999</purity><error>0.001</error></constituent><constituent><element>Mo</element><quantity>3</quantity><purity>0.999</purity><error>0.001</error></constituent><constituent><element>Nb</element><quantity>5.1</quantity><purity>0.999</purity><error>0.001</error></constituent><constituent><element>Ti</element><quantity>0.9</quantity><purity>0.999</purity><error>0.001</error></constituent></constituents><materialForm><polycrystalline><averageGrainSize>150</averageGrainSize><length>micrometer</length></polycrystalline></materialForm></Composition></material><experimentalConditions><measurementConditions><time><duration>1000</duration><unit>hours</unit></time><temperature><temperature>1150</temperature><unit>Celsius</unit></temperature></measurementConditions><environment><environment>inert</environment></environment></experimentalConditions><samplePreparations><sampleGeometry><geometry><MaterialName>IN100</MaterialName><geometry>7 x 7 x 25 mm</geometry></geometry><geometry><MaterialName>IN718</MaterialName><geometry>7 x 7 x 25</geometry></geometry></sampleGeometry><samplePreparationProcedure><procedureName>Diffusion multiple assembl</procedureName><procedureDescription>All of the sample pieces were cut using electro-discharge machining (EDM). The cut surfaces were then sand blasted with alumina particles under compressed air and cleaned using 600 grit SiC grinding paper to remove the EDM surface layer. Both diffusion multiples consisted of an outside cylinder of Rene-88. The diffusion multiples were sealed by electron beam welding two Rene-88 disks, 25 mm in diameter and 3 mm in height on the top and bottom of each cylinder.</procedureDescription></samplePreparationProcedure><samplePreparationProcedure><procedureName>HIP'ing</procedureName><procedureDescription>HIP at 140 MPa, 1150 degrees C for 4 h</procedureDescription></samplePreparationProcedure><samplePreparationProcedure><procedureName>Diffusion anneal</procedureName><procedureDescription>encapsulated in an evacuated quartz tube and backfilled with argon. Annealed at 1150 C and water quenched</procedureDescription></samplePreparationProcedure><samplePreparationProcedure><procedureName>Metallographic preparation</procedureName><procedureDescription>The diffusion multiples were cut into two halves in a parallel orientation to the end cap disks. The cut surfaces were ground and polished</procedureDescription></samplePreparationProcedure></samplePreparations><measurement><type>Composition profiles</type><experimentalMethod><direct><EPMA><EPMAInstrumentBrand>CAMECA</EPMAInstrumentBrand></EPMA></direct></experimentalMethod><dataCollectionMethod/></measurement><measuredValues><measurementDescription>Composition Profiles</measurementDescription><value><profile><table><headers><column id="0">Distance</column><column id="1">Co</column><column id="2">Fe</column><column id="3">Cr</column><column id="4">V</column><column id="5">Ti</column><column id="6">Mo</column><column id="7">Nb</column><column id="8">Ni</column><column id="9">W</column><column id="10">Ta</column><column id="11">Al</column><column id="12">C</column></headers><rows><row id="0"><column id="0">um</column><column id="1">wt. fraction</column><column id="2">wt. fraction</column><column id="3">wt. fraction</column><column id="4">wt. fraction</column><column id="5">wt. fraction</column><column id="6">wt. fraction</column><column id="7">wt. fraction</column><column id="8">wt. fraction</column><column id="9">wt. fraction</column><column id="10">wt. fraction</column><column id="11">wt. fraction</column><column id="12">wt. fraction</column></row><row id="1"><column id="0">0.0</column><column id="1">0.0013</column><column id="2">0.1845</column><column id="3">0.1839</column><column id="4">0.0</column><column id="5">0.0094</column><column id="6">0.0306</column><column id="7">0.0406</column><column id="8">0.54</column><column id="9">0.0</column><column id="10">0.0</column><column id="11">0.0042</column><column id="12">0.0055</column></row><row id="2"><column id="0">25.0</column><column id="1">0.0014</column><column id="2">0.1831</column><column id="3">0.1834</column><column id="4">0.0002</column><column id="5">0.0092</column><column id="6">0.0303</column><column id="7">0.0406</column><column id="8">0.541</column><column id="9">0.0</column><column id="10">0.0</column><column id="11">0.0044</column><column id="12">0.0063</column></row><row id="3"><column id="0">50.0</column><column id="1">0.0014</column><column id="2">0.181</column><column id="3">0.1824</column><column id="4">0.0</column><column id="5">0.0092</column><column id="6">0.0303</column><column id="7">0.0425</column><column id="8">0.5399</column><column id="9">0.0</column><column id="10">0.0</column><column id="11">0.0044</column><column id="12">0.0089</column></row><row id="4"><column id="0">75.0</column><column id="1">0.0012</column><column id="2">0.1828</column><column id="3">0.1841</column><column id="4">0.0</column><column id="5">0.0093</column><column id="6">0.0295</column><column id="7">0.0413</column><column id="8">0.5411</column><column id="9">0.0</column><column id="10">0.0</column><column id="11">0.0044</column><column id="12">0.0064</column></row><row id="5"><column id="0">100.0</column><column id="1">0.0009</column><column id="2">0.1824</column><column id="3">0.1828</column><column id="4">0.0002</column><column id="5">0.0093</column><column id="6">0.0296</column><column id="7">0.0396</column><column id="8">0.5422</column><column id="9">0.0</column><column id="10">0.0</column><column id="11">0.0046</column><column id="12">0.0085</column></row><row id="6"><column id="0">125.0</column><column id="1">0.0012</column><column id="2">0.1815</column><column id="3">0.1841</column><column id="4">0.0</column><column id="5">0.0092</column><column id="6">0.03</column><column id="7">0.0405</column><column id="8">0.5418</column><column id="9">0.0</column><column id="10">0.0008</column><column id="11">0.0046</column><column id="12">0.0064</column></row><row id="7"><column id="0">150.0</column><column id="1">0.0012</column><column id="2">0.1817</column><column id="3">0.1818</column><column id="4">0.0</column><column id="5">0.0092</column><column id="6">0.0303</column><column id="7">0.0396</column><column id="8">0.5419</column><column id="9">0.0</column><column id="10">0.0</column><column id="11">0.0045</column><column id="12">0.0099</column></row><row id="8"><column id="0">175.0</column><column id="1">0.0014</column><column id="2">0.1822</column><column id="3">0.1835</column><column id="4">0.0</column><column id="5">0.009</column><column id="6">0.0299</column><column id="7">0.0393</column><column id="8">0.5389</column><column id="9">0.0</column><column id="10">0.0</column><column id="11">0.0046</column><column id="12">0.0113</column></row><row id="9"><column id="0">200.0</column><column id="1">0.0011</column><column id="2">0.1834</column><column id="3">0.1838</column><column id="4">0.0002</column><column id="5">0.0092</column><column id="6">0.0304</column><column id="7">0.0411</column><column id="8">0.54</column><column id="9">0.0</column><column id="10">0.0</column><column id="11">0.0047</column><column id="12">0.0062</column></row><row id="10"><column id="0">225.0</column><column id="1">0.0011</column><column id="2">0.1705</column><column id="3">0.1745</column><column id="4">0.0</column><column id="5">0.0134</column><column id="6">0.029</column><column id="7">0.1067</column><column id="8">0.5016</column><column id="9">0.0</column><column id="10">0.0</column><column id="11">0.0041</column><column id="12">0.0</column></row><row id="11"><column id="0">250.0</column><column id="1">0.0012</column><column id="2">0.1818</column><column id="3">0.1847</column><column id="4">0.0001</column><column id="5">0.0093</column><column id="6">0.0304</column><column id="7">0.039</column><column id="8">0.5409</column><column id="9">0.0</column><column id="10">0.0</column><column id="11">0.0049</column><column id="12">0.0078</column></row><row id="12"><column id="0">275.0</column><column id="1">0.0013</column><column id="2">0.1823</column><column id="3">0.1852</column><column id="4">0.0</column><column id="5">0.0092</column><column id="6">0.0313</column><column id="7">0.0394</column><column id="8">0.5397</column><column id="9">0.0</column><column id="10">0.0</column><column id="11">0.0049</column><column id="12">0.0067</column></row><row id="13"><column id="0">300.0</column><column id="1">0.0013</column><column id="2">0.1822</column><column id="3">0.1841</column><column id="4">0.0003</column><column id="5">0.0092</column><column id="6">0.0307</column><column id="7">0.0399</column><column id="8">0.5409</column><column id="9">0.0</column><column id="10">0.0</column><column id="11">0.0051</column><column id="12">0.0064</column></row><row id="14"><column id="0">325.0</column><column id="1">0.001</column><column id="2">0.1838</column><column id="3">0.1834</column><column id="4">0.0002</column><column id="5">0.0093</column><column id="6">0.0298</column><column id="7">0.0383</column><column id="8">0.5394</column><column id="9">0.0</column><column id="10">0.0</column><column id="11">0.0052</column><column id="12">0.0097</column></row><row id="15"><column id="0">350.0</column><column id="1">0.0013</column><column id="2">0.1824</column><column id="3">0.1858</column><column id="4">0.0001</column><column id="5">0.0092</column><column id="6">0.0306</column><column id="7">0.0396</column><column id="8">0.5398</column><column id="9">0.0</column><column id="10">0.0006</column><column id="11">0.0052</column><column id="12">0.0055</column></row><row id="16"><column id="0">375.0</column><column id="1">0.0014</column><column id="2">0.182</column><column id="3">0.186</column><column id="4">0.0</column><column id="5">0.0093</column><column id="6">0.0312</column><column id="7">0.0372</column><column id="8">0.5404</column><column id="9">0.0</column><column id="10">0.0</column><column id="11">0.0055</column><column id="12">0.007</column></row><row id="17"><column id="0">400.0</column><column id="1">0.0015</column><column id="2">0.1784</column><column id="3">0.1812</column><column id="4">0.0003</column><column id="5">0.011</column><column id="6">0.0295</column><column id="7">0.0614</column><column id="8">0.5261</column><column id="9">0.0</column><column id="10">0.0</column><column id="11">0.0055</column><column id="12">0.0052</column></row><row id="18"><column id="0">425.0</column><column id="1">0.0014</column><column id="2">0.1822</column><column id="3">0.1867</column><column id="4">0.0003</column><column id="5">0.0095</column><column id="6">0.0312</column><column id="7">0.0364</column><column id="8">0.5385</column><column id="9">0.0</column><column id="10">0.0</column><column id="11">0.0057</column><column id="12">0.008</column></row><row id="19"><column id="0">450.0</column><column id="1">0.0015</column><column id="2">0.184</column><column id="3">0.1868</column><column id="4">0.0</column><column id="5">0.0095</column><column id="6">0.0307</column><column id="7">0.0364</column><column id="8">0.5391</column><column id="9">0.0</column><column id="10">0.0</column><column id="11">0.0059</column><column id="12">0.0061</column></row><row id="20"><column id="0">475.0</column><column id="1">0.0017</column><column id="2">0.1785</column><column id="3">0.1824</column><column id="4">0.0</column><column id="5">0.0111</column><column id="6">0.03</column><column id="7">0.0684</column><column id="8">0.5223</column><column id="9">0.0</column><column id="10">0.0</column><column id="11">0.0058</column><column id="12">0.0</column></row><row id="21"><column id="0">500.0</column><column id="1">0.0016</column><column id="2">0.1835</column><column id="3">0.1868</column><column id="4">0.0001</column><column id="5">0.0095</column><column id="6">0.0306</column><column id="7">0.0361</column><column id="8">0.5392</column><column id="9">0.0</column><column id="10">0.0</column><column id="11">0.0062</column><column id="12">0.0064</column></row><row id="22"><column id="0">525.0</column><column id="1">0.0016</column><column id="2">0.1826</column><column id="3">0.1868</column><column id="4">0.0</column><column id="5">0.0097</column><column id="6">0.0315</column><column id="7">0.0347</column><column id="8">0.5392</column><column id="9">0.0</column><column id="10">0.0</column><column id="11">0.0067</column><column id="12">0.0071</column></row><row id="23"><column id="0">550.0</column><column id="1">0.0016</column><column id="2">0.1632</column><column id="3">0.1699</column><column id="4">0.0003</column><column id="5">0.0165</column><column id="6">0.0269</column><column id="7">0.1479</column><column id="8">0.4766</column><column id="9">0.0</column><column id="10">0.0</column><column id="11">0.0059</column><column id="12">0.0</column></row><row id="24"><column id="0">575.0</column><column id="1">0.002</column><column id="2">0.1815</column><column id="3">0.1864</column><column id="4">0.0005</column><column id="5">0.0099</column><column id="6">0.0308</column><column id="7">0.0334</column><column id="8">0.5392</column><column id="9">0.0</column><column id="10">0.0</column><column id="11">0.0073</column><column id="12">0.0093</column></row><row id="25"><column id="0">600.0</column><column id="1">0.0026</column><column id="2">0.1817</column><column id="3">0.1872</column><column id="4">0.0003</column><column id="5">0.01</column><column id="6">0.0309</column><column id="7">0.0338</column><column id="8">0.5393</column><column id="9">0.0</column><column id="10">0.0001</column><column id="11">0.0077</column><column id="12">0.0064</column></row><row id="26"><column id="0">625.0</column><column id="1">0.003</column><column id="2">0.1799</column><column id="3">0.187</column><column id="4">0.0004</column><column id="5">0.0103</column><column id="6">0.0313</column><column id="7">0.0324</column><column id="8">0.5397</column><column id="9">0.0</column><column id="10">0.0</column><column id="11">0.0082</column><column id="12">0.0078</column></row><row id="27"><column id="0">650.0</column><column id="1">0.004</column><column id="2">0.1781</column><column id="3">0.186</column><column id="4">0.0004</column><column id="5">0.0105</column><column id="6">0.0306</column><column id="7">0.0318</column><column id="8">0.5394</column><column id="9">0.0</column><column id="10">0.0</column><column id="11">0.0086</column><column id="12">0.0107</column></row><row id="28"><column id="0">675.0</column><column id="1">0.0046</column><column id="2">0.1764</column><column id="3">0.1876</column><column id="4">0.0005</column><column id="5">0.0107</column><column id="6">0.0307</column><column id="7">0.0314</column><column id="8">0.5403</column><column id="9">0.0</column><column id="10">0.0006</column><column id="11">0.0092</column><column id="12">0.008</column></row><row id="29"><column id="0">700.0</column><column id="1">0.0058</column><column id="2">0.1749</column><column id="3">0.1863</column><column id="4">0.0008</column><column id="5">0.0111</column><column id="6">0.0306</column><column id="7">0.0322</column><column id="8">0.5416</column><column id="9">0.0</column><column id="10">0.0</column><column id="11">0.0098</column><column id="12">0.007</column></row><row id="30"><column id="0">725.0</column><column id="1">0.0072</column><column id="2">0.1734</column><column id="3">0.186</column><column id="4">0.0011</column><column id="5">0.0113</column><column id="6">0.0316</column><column id="7">0.0323</column><column id="8">0.5408</column><column id="9">0.0</column><column id="10">0.0</column><column id="11">0.0104</column><column id="12">0.0059</column></row><row id="31"><column id="0">750.0</column><column id="1">0.0088</column><column id="2">0.1599</column><column id="3">0.17</column><column id="4">0.001</column><column id="5">0.0175</column><column id="6">0.0296</column><column id="7">0.0606</column><column id="8">0.5191</column><column id="9">0.0</column><column id="10">0.0</column><column id="11">0.0107</column><column id="12">0.023</column></row><row id="32"><column id="0">775.0</column><column id="1">0.0112</column><column id="2">0.1675</column><column id="3">0.185</column><column id="4">0.0007</column><column id="5">0.0122</column><column id="6">0.0322</column><column id="7">0.0297</column><column id="8">0.5461</column><column id="9">0.0</column><column id="10">0.0</column><column id="11">0.0118</column><column id="12">0.0037</column></row><row id="33"><column id="0">800.0</column><column id="1">0.014</column><column id="2">0.1639</column><column id="3">0.1828</column><column id="4">0.0013</column><column id="5">0.0127</column><column id="6">0.03</column><column id="7">0.0301</column><column id="8">0.5462</column><column id="9">0.0</column><column id="10">0.0</column><column id="11">0.0125</column><column id="12">0.0066</column></row><row id="34"><column id="0">825.0</column><column id="1">0.0173</column><column id="2">0.16</column><column id="3">0.1799</column><column id="4">0.0011</column><column id="5">0.0132</column><column id="6">0.03</column><column id="7">0.0304</column><column id="8">0.548</column><column id="9">0.0</column><column id="10">0.0004</column><column id="11">0.0132</column><column id="12">0.0067</column></row><row id="35"><column id="0">850.0</column><column id="1">0.0205</column><column id="2">0.1578</column><column id="3">0.1803</column><column id="4">0.0009</column><column id="5">0.0137</column><column id="6">0.0304</column><column id="7">0.0295</column><column id="8">0.5446</column><column id="9">0.0</column><column id="10">0.0</column><column id="11">0.014</column><column id="12">0.0084</column></row><row id="36"><column id="0">875.0</column><column id="1">0.0251</column><column id="2">0.1541</column><column id="3">0.1796</column><column id="4">0.0014</column><column id="5">0.0143</column><column id="6">0.031</column><column id="7">0.0304</column><column id="8">0.5463</column><column id="9">0.0</column><column id="10">0.0</column><column id="11">0.0149</column><column id="12">0.003</column></row><row id="37"><column id="0">900.0</column><column id="1">0.0264</column><column id="2">0.1303</column><column id="3">0.1592</column><column id="4">0.0016</column><column id="5">0.0217</column><column id="6">0.0248</column><column id="7">0.1813</column><column id="8">0.4681</column><column id="9">0.0</column><column id="10">0.0</column><column id="11">0.0123</column><column id="12">0.0</column></row><row id="38"><column id="0">925.0</column><column id="1">0.0353</column><column id="2">0.1421</column><column id="3">0.1759</column><column id="4">0.0013</column><column id="5">0.0159</column><column id="6">0.0311</column><column id="7">0.0284</column><column id="8">0.5472</column><column id="9">0.0</column><column id="10">0.0</column><column id="11">0.0167</column><column id="12">0.0061</column></row><row id="39"><column id="0">950.0</column><column id="1">0.0415</column><column id="2">0.137</column><column id="3">0.1732</column><column id="4">0.002</column><column id="5">0.0164</column><column id="6">0.0326</column><column id="7">0.027</column><column id="8">0.5468</column><column id="9">0.0</column><column id="10">0.0</column><column id="11">0.0175</column><column id="12">0.006</column></row><row id="40"><column id="0">975.0</column><column id="1">0.0481</column><column id="2">0.1315</column><column id="3">0.1728</column><column id="4">0.0023</column><column id="5">0.0174</column><column id="6">0.0319</column><column id="7">0.0275</column><column id="8">0.5489</column><column id="9">0.0</column><column id="10">0.0</column><column id="11">0.0184</column><column id="12">0.0012</column></row><row id="41"><column id="0">1000.0</column><column id="1">0.0541</column><column id="2">0.1257</column><column id="3">0.1699</column><column id="4">0.0029</column><column id="5">0.018</column><column id="6">0.0313</column><column id="7">0.0276</column><column id="8">0.5472</column><column id="9">0.0</column><column id="10">0.0001</column><column id="11">0.0196</column><column id="12">0.0036</column></row><row id="42"><column id="0">1025.0</column><column id="1">0.0621</column><column id="2">0.1198</column><column id="3">0.1683</column><column id="4">0.0025</column><column id="5">0.0192</column><column id="6">0.0312</column><column id="7">0.0266</column><column id="8">0.5428</column><column id="9">0.0</column><column id="10">0.0</column><column id="11">0.0203</column><column id="12">0.0073</column></row><row id="43"><column id="0">1050.0</column><column id="1">0.0688</column><column id="2">0.1138</column><column id="3">0.1666</column><column id="4">0.0028</column><column id="5">0.02</column><column id="6">0.0312</column><column id="7">0.0249</column><column id="8">0.5449</column><column id="9">0.0</column><column id="10">0.0</column><column id="11">0.0212</column><column id="12">0.0057</column></row><row id="44"><column id="0">1075.0</column><column id="1">0.0763</column><column id="2">0.107</column><column id="3">0.1649</column><column id="4">0.0029</column><column id="5">0.021</column><column id="6">0.0322</column><column id="7">0.0261</column><column id="8">0.5454</column><column id="9">0.0</column><column id="10">0.0</column><column id="11">0.0222</column><column id="12">0.0022</column></row><row id="45"><column id="0">1100.0</column><column id="1">0.0848</column><column id="2">0.101</column><column id="3">0.1631</column><column id="4">0.0036</column><column id="5">0.0221</column><column id="6">0.0323</column><column id="7">0.0243</column><column id="8">0.5437</column><column id="9">0.0</column><column id="10">0.0001</column><column id="11">0.0234</column><column id="12">0.0017</column></row><row id="46"><column id="0">1125.0</column><column id="1">0.092</column><column id="2">0.0962</column><column id="3">0.1611</column><column id="4">0.0035</column><column id="5">0.0228</column><column id="6">0.0314</column><column id="7">0.023</column><column id="8">0.5399</column><column id="9">0.0</column><column id="10">0.0004</column><column id="11">0.0243</column><column id="12">0.0055</column></row><row id="47"><column id="0">1150.0</column><column id="1">0.0994</column><column id="2">0.0899</column><column id="3">0.1582</column><column id="4">0.004</column><column id="5">0.0234</column><column id="6">0.0329</column><column id="7">0.023</column><column id="8">0.5386</column><column id="9">0.0</column><column id="10">0.0001</column><column id="11">0.0251</column><column id="12">0.0054</column></row><row id="48"><column id="0">1175.0</column><column id="1">0.1059</column><column id="2">0.0829</column><column id="3">0.1558</column><column id="4">0.0041</column><column id="5">0.0249</column><column id="6">0.0329</column><column id="7">0.0218</column><column id="8">0.5393</column><column id="9">0.0</column><column id="10">0.0002</column><column id="11">0.0263</column><column id="12">0.0057</column></row><row id="49"><column id="0">1200.0</column><column id="1">0.1118</column><column id="2">0.0786</column><column id="3">0.1536</column><column id="4">0.0042</column><column id="5">0.026</column><column id="6">0.0319</column><column id="7">0.0201</column><column id="8">0.5388</column><column id="9">0.0</column><column id="10">0.0002</column><column id="11">0.0266</column><column id="12">0.0082</column></row><row id="50"><column id="0">1225.0</column><column id="1">0.1175</column><column id="2">0.0736</column><column id="3">0.1524</column><column id="4">0.0043</column><column id="5">0.0268</column><column id="6">0.0315</column><column id="7">0.0202</column><column id="8">0.538</column><column id="9">0.0</column><column id="10">0.0002</column><column id="11">0.0276</column><column id="12">0.008</column></row><row id="51"><column id="0">1250.0</column><column id="1">0.1216</column><column id="2">0.0684</column><column id="3">0.1507</column><column id="4">0.0048</column><column id="5">0.028</column><column id="6">0.0316</column><column id="7">0.0185</column><column id="8">0.5396</column><column id="9">0.0</column><column id="10">0.0</column><column id="11">0.0285</column><column id="12">0.0082</column></row><row id="52"><column id="0">1275.0</column><column id="1">0.1282</column><column id="2">0.0631</column><column id="3">0.1484</column><column id="4">0.0048</column><column id="5">0.029</column><column id="6">0.0327</column><column id="7">0.0183</column><column id="8">0.5398</column><column id="9">0.0</column><column id="10">0.0</column><column id="11">0.0296</column><column id="12">0.0061</column></row><row id="53"><column id="0">1300.0</column><column id="1">0.1336</column><column id="2">0.0581</column><column id="3">0.1468</column><column id="4">0.0055</column><column id="5">0.0298</column><column id="6">0.0325</column><column id="7">0.0176</column><column id="8">0.54</column><column id="9">0.0</column><column id="10">0.0</column><column id="11">0.0303</column><column id="12">0.0059</column></row><row id="54"><column id="0">1325.0</column><column id="1">0.1371</column><column id="2">0.0541</column><column id="3">0.1467</column><column id="4">0.0057</column><column id="5">0.031</column><column id="6">0.0321</column><column id="7">0.0171</column><column id="8">0.5391</column><column id="9">0.0</column><column id="10">0.0006</column><column id="11">0.0315</column><column id="12">0.005</column></row><row id="55"><column id="0">1350.0</column><column id="1">0.1419</column><column id="2">0.0499</column><column id="3">0.1448</column><column id="4">0.006</column><column id="5">0.0312</column><column id="6">0.0333</column><column id="7">0.0159</column><column id="8">0.5415</column><column id="9">0.0</column><column id="10">0.0</column><column id="11">0.0323</column><column id="12">0.0031</column></row><row id="56"><column id="0">1375.0</column><column id="1">0.1465</column><column id="2">0.0446</column><column id="3">0.1423</column><column id="4">0.0056</column><column id="5">0.033</column><column id="6">0.0323</column><column id="7">0.0148</column><column id="8">0.539</column><column id="9">0.0</column><column id="10">0.0</column><column id="11">0.0334</column><column id="12">0.0085</column></row><row id="57"><column id="0">1400.0</column><column id="1">0.1504</column><column id="2">0.0409</column><column id="3">0.1415</column><column id="4">0.0065</column><column id="5">0.0337</column><column id="6">0.0332</column><column id="7">0.0141</column><column id="8">0.5401</column><column id="9">0.0</column><column id="10">0.0</column><column id="11">0.0342</column><column id="12">0.0054</column></row><row id="58"><column id="0">1425.0</column><column id="1">0.1547</column><column id="2">0.0375</column><column id="3">0.1413</column><column id="4">0.0061</column><column id="5">0.0339</column><column id="6">0.0327</column><column id="7">0.013</column><column id="8">0.54</column><column id="9">0.0</column><column id="10">0.0</column><column id="11">0.0353</column><column id="12">0.0054</column></row><row id="59"><column id="0">1450.0</column><column id="1">0.1578</column><column id="2">0.0339</column><column id="3">0.138</column><column id="4">0.0065</column><column id="5">0.0349</column><column id="6">0.0331</column><column id="7">0.0124</column><column id="8">0.5414</column><column id="9">0.0</column><column id="10">0.0</column><column id="11">0.0361</column><column id="12">0.006</column></row><row id="60"><column id="0">1475.0</column><column id="1">0.1537</column><column id="2">0.0278</column><column id="3">0.1235</column><column id="4">0.006</column><column id="5">0.041</column><column id="6">0.0295</column><column id="7">0.0116</column><column id="8">0.5627</column><column id="9">0.0</column><column id="10">0.0</column><column id="11">0.0393</column><column id="12">0.005</column></row><row id="61"><column id="0">1500.0</column><column id="1">0.1634</column><column id="2">0.0279</column><column id="3">0.1356</column><column id="4">0.0071</column><column id="5">0.0365</column><column id="6">0.0338</column><column id="7">0.0104</column><column id="8">0.542</column><column id="9">0.0</column><column id="10">0.0</column><column id="11">0.0374</column><column id="12">0.0059</column></row><row id="62"><column id="0">1525.0</column><column id="1">0.1651</column><column id="2">0.0251</column><column id="3">0.1336</column><column id="4">0.0069</column><column id="5">0.0376</column><column id="6">0.0339</column><column id="7">0.0097</column><column id="8">0.5443</column><column id="9">0.0</column><column id="10">0.0009</column><column id="11">0.038</column><column id="12">0.005</column></row><row id="63"><column id="0">1550.0</column><column id="1">0.1433</column><column id="2">0.017</column><column id="3">0.0912</column><column id="4">0.0056</column><column id="5">0.0555</column><column id="6">0.0224</column><column id="7">0.0105</column><column id="8">0.6017</column><column id="9">0.0</column><column id="10">0.0007</column><column id="11">0.0473</column><column id="12">0.005</column></row><row id="64"><column id="0">1575.0</column><column id="1">0.1674</column><column id="2">0.0198</column><column id="3">0.1281</column><column id="4">0.0071</column><column id="5">0.0399</column><column id="6">0.0305</column><column id="7">0.0081</column><column id="8">0.5516</column><column id="9">0.0</column><column id="10">0.0</column><column id="11">0.0405</column><column id="12">0.007</column></row><row id="65"><column id="0">1600.0</column><column id="1">0.1466</column><column id="2">0.014</column><column id="3">0.0917</column><column id="4">0.0057</column><column id="5">0.0557</column><column id="6">0.0215</column><column id="7">0.0093</column><column id="8">0.6021</column><column id="9">0.0</column><column id="10">0.0008</column><column id="11">0.048</column><column id="12">0.0046</column></row><row id="66"><column id="0">1625.0</column><column id="1">0.1721</column><column id="2">0.0162</column><column id="3">0.1293</column><column id="4">0.0071</column><column id="5">0.0402</column><column id="6">0.0327</column><column id="7">0.0074</column><column id="8">0.5482</column><column id="9">0.0</column><column id="10">0.0004</column><column id="11">0.0397</column><column id="12">0.0068</column></row><row id="67"><column id="0">1650.0</column><column id="1">0.1764</column><column id="2">0.0152</column><column id="3">0.1338</column><column id="4">0.0075</column><column id="5">0.0384</column><column id="6">0.0338</column><column id="7">0.0069</column><column id="8">0.5409</column><column id="9">0.0</column><column id="10">0.0</column><column id="11">0.0404</column><column id="12">0.0069</column></row><row id="68"><column id="0">1675.0</column><column id="1">0.1671</column><column id="2">0.012</column><column id="3">0.1176</column><column id="4">0.0069</column><column id="5">0.0457</column><column id="6">0.0289</column><column id="7">0.0055</column><column id="8">0.5642</column><column id="9">0.0</column><column id="10">0.0004</column><column id="11">0.0439</column><column id="12">0.0079</column></row><row id="69"><column id="0">1700.0</column><column id="1">0.1696</column><column id="2">0.0114</column><column id="3">0.1189</column><column id="4">0.007</column><column id="5">0.0452</column><column id="6">0.03</column><column id="7">0.0054</column><column id="8">0.5615</column><column id="9">0.0</column><column id="10">0.0004</column><column id="11">0.0447</column><column id="12">0.0058</column></row><row id="70"><column id="0">1725.0</column><column id="1">0.147</column><column id="2">0.0075</column><column id="3">0.0798</column><column id="4">0.0058</column><column id="5">0.0621</column><column id="6">0.0201</column><column id="7">0.0063</column><column id="8">0.6144</column><column id="9">0.0</column><column id="10">0.0012</column><column id="11">0.0522</column><column id="12">0.0035</column></row><row id="71"><column id="0">1750.0</column><column id="1">0.1851</column><column id="2">0.0101</column><column id="3">0.1404</column><column id="4">0.0079</column><column id="5">0.0369</column><column id="6">0.0355</column><column id="7">0.0038</column><column id="8">0.5337</column><column id="9">0.0</column><column id="10">0.0</column><column id="11">0.0402</column><column id="12">0.0063</column></row><row id="72"><column id="0">1775.0</column><column id="1">0.1735</column><column id="2">0.0081</column><column id="3">0.1203</column><column id="4">0.0072</column><column id="5">0.0449</column><column id="6">0.031</column><column id="7">0.0037</column><column id="8">0.5618</column><column id="9">0.0</column><column id="10">0.0002</column><column id="11">0.0444</column><column id="12">0.0048</column></row><row id="73"><column id="0">1800.0</column><column id="1">0.1867</column><column id="2">0.0081</column><column id="3">0.1404</column><column id="4">0.0081</column><column id="5">0.0367</column><column id="6">0.036</column><column id="7">0.0027</column><column id="8">0.5357</column><column id="9">0.0</column><column id="10">0.0001</column><column id="11">0.041</column><column id="12">0.0046</column></row><row id="74"><column id="0">1825.0</column><column id="1">0.168</column><column id="2">0.0059</column><column id="3">0.1092</column><column id="4">0.0072</column><column id="5">0.0495</column><column id="6">0.0273</column><column id="7">0.0035</column><column id="8">0.5733</column><column id="9">0.0</column><column id="10">0.0</column><column id="11">0.0473</column><column id="12">0.0089</column></row><row id="75"><column id="0">1850.0</column><column id="1">0.1782</column><column id="2">0.0059</column><column id="3">0.1246</column><column id="4">0.0077</column><column id="5">0.0437</column><column id="6">0.0319</column><column id="7">0.0025</column><column id="8">0.556</column><column id="9">0.0</column><column id="10">0.0</column><column id="11">0.0448</column><column id="12">0.0049</column></row><row id="76"><column id="0">1875.0</column><column id="1">0.1569</column><column id="2">0.0038</column><column id="3">0.0872</column><column id="4">0.0068</column><column id="5">0.0585</column><column id="6">0.0219</column><column id="7">0.0031</column><column id="8">0.6011</column><column id="9">0.0</column><column id="10">0.0</column><column id="11">0.0527</column><column id="12">0.0081</column></row><row id="77"><column id="0">1900.0</column><column id="1">0.185</column><column id="2">0.0049</column><column id="3">0.136</column><column id="4">0.0078</column><column id="5">0.0394</column><column id="6">0.0356</column><column id="7">0.0016</column><column id="8">0.5385</column><column id="9">0.0</column><column id="10">0.0004</column><column id="11">0.0423</column><column id="12">0.0085</column></row><row id="78"><column id="0">1925.0</column><column id="1">0.1826</column><column id="2">0.0042</column><column id="3">0.1285</column><column id="4">0.0082</column><column id="5">0.0417</column><column id="6">0.033</column><column id="7">0.0024</column><column id="8">0.5478</column><column id="9">0.0</column><column id="10">0.0009</column><column id="11">0.0434</column><column id="12">0.0074</column></row><row id="79"><column id="0">1950.0</column><column id="1">0.1815</column><column id="2">0.0037</column><column id="3">0.126</column><column id="4">0.0075</column><column id="5">0.043</column><column id="6">0.0316</column><column id="7">0.0018</column><column id="8">0.554</column><column id="9">0.0</column><column id="10">0.0003</column><column id="11">0.0452</column><column id="12">0.0056</column></row><row id="80"><column id="0">1975.0</column><column id="1">0.1822</column><column id="2">0.0035</column><column id="3">0.1254</column><column id="4">0.0077</column><column id="5">0.0433</column><column id="6">0.0316</column><column id="7">0.0018</column><column id="8">0.5538</column><column id="9">0.0</column><column id="10">0.0</column><column id="11">0.0455</column><column id="12">0.0052</column></row><row id="81"><column id="0">2000.0</column><column id="1">0.1805</column><column id="2">0.0029</column><column id="3">0.1229</column><column id="4">0.0075</column><column id="5">0.0439</column><column id="6">0.0301</column><column id="7">0.001</column><column id="8">0.5543</column><column id="9">0.0</column><column id="10">0.0</column><column id="11">0.0459</column><column id="12">0.011</column></row></rows></table></profile></value></measuredValues><dataAnalysis><micrographOfStructure><fileExtension>tif</fileExtension><reference>http://127.0.0.1:8000/rest/blob?id=REPLACE-ME-BLOB-ID</reference></micrographOfStructure></dataAnalysis></chemicalDiffusivity></experimentType><id>85</id><citation><DOI><DOI>doi:10.1016/j.msea.2005.07.016</DOI></DOI></citation></experiment>

File: diffusion-simple-with-admin-steps/GE-DiffusionCouple-R95-R88.xml (part 1 of 2)
<experiment><experimentType><chemicalDiffusivity><material><materialName>Rene-88</materialName><phase><name>FCC</name><crystalStructure/></phase><Composition><quantityUnit>mass percent</quantityUnit><constituents><constituent><element>Ni</element><quantity>58.1</quantity><purity>0.9999</purity><error>0.0001</error></constituent><constituent><element>Cr</element><quantity>10</quantity><purity>0.9999</purity><error>0.0001</error></constituent><constituent><element>Al</element><quantity>5.5</quantity><purity>0.9999</purity><error>0.0001</error></constituent><constituent><element>Mo</element><quantity>3</quantity><purity>0.9999</purity><error>0.0001</error></constituent><constituent><element>Nb</element><quantity>0.7</quantity><purity>0.9999</purity><error>0.0001</error></constituent><constituent><element>Ti</element><quantity>3.7</quantity><purity>0.9999</purity><error>0.0001</error></constituent><constituent><element>Co</element><quantity>15</quantity><purity>0.999</purity><error>0.001</error></constituent><constituent><element>W</element><quantity>4</quantity><purity>0.9999</purity><error>0.001</error></constituent></constituents><materialForm><polycrystalline><averageGrainSize>200</averageGrainSize><length>micrometer</length></polycrystalline></materialForm></Composition></material><material><materialName>Rene-95</materialName><phase><name>FCC</name><crystalStructure/></phase><Composition><quantityUnit>mass percent</quantityUnit><constituents><constituent><element>Ni</element><quantity>61.9</quantity><purity>0.999</purity><error>0.001</error></constituent><constituent><element>Cr</element><quantity>7.48</quantity><purity>0.999</purity><error>0.001</error></constituent><constituent><element>Co</element><quantity>7.72</quantity><purity>0.999</purity><error>0.001</error></constituent><constituent><element>Al</element><quantity>6.18</quantity><purity>0.999</purity><error>0.001</error></constituent><constituent><element>Ta</element><quantity>7.13</quantity><purity>0.999</purity><error>0.001</error></constituent><constituent><element>Re</element><quantity>2.85</quantity><purity>0.999</purity><error>0.001</error></constituent><constituent><element>W</element><quantity>5.1</quantity><purity>0.999</purity><error>0.001</error></constituent><constituent><element>Hf</element><quantity>0.15</quantity><purity>0.999</purity><error>0.001</error></constituent><constituent><element>Mo</element><quantity>1.4</quantity><purity>0.999</purity><error>0.001</error></constituent></constituents><materialForm><polycrystalline><averageGrainSize>150</averageGrainSize><length>micrometer</length></polycrystalline></materialForm></Composition></material><experimentalConditions><measurementConditions><time><duration>1000</duration><unit>hours</unit></time><temperature><temperature>1150</temperature><unit>Celsius</unit></temperature></measurementConditions><environment><environment>inert</environment></environment></experimentalConditions><samplePreparations><sampleGeometry><geometry><MaterialName>IN100</MaterialName><geometry>7 x 7 x 25 mm</geometry></geometry><geometry><MaterialName>IN718</MaterialName><geometry>7 x 7 x 25</geometry></geometry></sampleGeometry><samplePreparationProcedure><procedureName>Diffusion multiple assembly</procedureName><procedureDescription>All of the sample pieces were cut using electro-discharge machining (EDM). The cut surfaces were then sand blasted with alumina particles under compressed air and cleaned using 600 grit SiC grinding paper to remove the EDM surface layer. Both diffusion multiples consisted of an outside cylinder of Rene-88. The diffusion multiples were sealed by electron beam welding two Rene-88 disks, 25 mm in diameter and 3 mm in height on the top and bottom of each cylinder.</procedureDescription></samplePreparationProcedure><samplePreparationProcedure><procedureName>HIP'ing</procedureName><procedureDescription>HIP at 140 MPa, 1150 degrees C for 4 h</procedureDescription></samplePreparationProcedure><samplePreparationProcedure><procedureName>Diffusion anneal</procedureName><procedureDescription>encapsulated in an evacuated quartz tube and backfilled with argon. Annealed at 1150 C and water quenched</procedureDescription></samplePreparationProcedure><samplePreparationProcedure><procedureName>Metallographic preparation</procedureName><procedureDescription>The diffusion multiples were cut into two halves in a parallel orientation to the end cap disks. The cut surfaces were ground and polished</procedureDescription></samplePreparationProcedure></samplePreparations><measurement><type>Composition profiles</type><experimentalMethod><direct><EPMA><EPMAInstrumentBrand>CAMECA</EPMAInstrumentBrand></EPMA></direct></experimentalMethod><dataCollectionMethod/></measurement><measuredValues><measurementDescription>Composition Profiles</measurementDescription><value><profile><table><headers><column id="0">Distance</column><column id="1">Distance-Matano</column><column id="2">Co</column><column id="3">Fe</column><column id="4">Cr</column><column id="5">V</column><column id="6">Ti</column><column id="7">Mo</column><column id="8">Nb</column><column id="9">W</column><column id="10">Ta</column><column id="11">Ni</column><column id="12">Al</column><column id="13">C</column></headers><rows><row id="0"><column id="0">um</column><column id="1">um</column><column id="2">wt. fraction </column><column id="3">wt. fraction </column><column id="4">wt. fraction </column><column id="5">wt. fraction </column><column id="6">wt. fraction </column><column id="7">wt. fraction </column><column id="8">wt. fraction </column><column id="9">wt. fraction </column><column id="10">wt. fraction </column><column id="11">wt. fraction </column><column id="12">wt. fraction </column><column id="13">wt. fraction </column></row><row id="1"><column id="0">0.0</column><column id="1">-425.0</column><column id="2">0.0834</column><column id="3">0.0003</column><column id="4">0.1324</column><column id="5">0.0</column><column id="6">0.0279</column><column id="7">0.0353</column><column id="8">0.026</column><column id="9">0.0333</column><column id="10">0.0</column><column id="11">0.6251</column><column id="12">0.0339</column><column id="13">0.0024</column></row><row id="2"><column id="0">20.0</column><column id="1">-405.0</column><column id="2">0.0843</column><column id="3">0.0005</column><column id="4">0.1363</column><column id="5">0.0</column><column id="6">0.0273</column><column id="7">0.0348</column><column id="8">0.0259</column><column id="9">0.0341</column><column id="10">0.0</column><column id="11">0.6189</column><column id="12">0.0327</column><column id="13">0.0053</column></row><row id="3"><column id="0">40.0</column><column id="1">-385.0</column><column id="2">0.0861</column><column id="3">0.0004</column><column id="4">0.1376</column><column id="5">0.0</column><column id="6">0.0269</column><column id="7">0.0354</column><column id="8">0.0256</column><column id="9">0.0342</column><column id="10">0.0006</column><column id="11">0.62</column><column id="12">0.032</column><column id="13">0.0014</column></row><row id="4"><column id="0">60.0</column><column id="1">-365.0</column><column id="2">0.0857</column><column id="3">0.0005</column><column id="4">0.1367</column><column id="5">0.0</column><column id="6">0.0277</column><column id="7">0.0354</column><column id="8">0.0253</column><column id="9">0.0332</column><column id="10">0.0009</column><column id="11">0.6214</column><column id="12">0.0329</column><column id="13">0.0005</column></row><row id="5"><column id="0">80.0</column><column id="1">-345.0</column><column id="2">0.0858</column><column id="3">0.0003</column><column id="4">0.1374</column><column id="5">0.0</column><column id="6">0.0284</column><column id="7">0.0367</column><column id="8">0.0253</column><column id="9">0.0333</column><column id="10">0.0001</column><column id="11">0.6211</column><column id="12">0.0326</column><column id="13">0.0</column></row><row id="6"><column id="0">100.0</column><column id="1">-325.0</column><column id="2">0.0868</column><column id="3">0.0005</column><column id="4">0.1361</column><column id="5">0.0</column><column id="6">0.0284</column><column id="7">0.0361</column><column id="8">0.0252</column><column id="9">0.0343</column><column id="10">0.0001</column><column id="11">0.622</column><column id="12">0.0319</column><column id="13">0.0</column></row><row id="7"><column id="0">120.0</column><column id="1">-305.0</column><column id="2">0.0835</column><column id="3">0.0006</column><column id="4">0.1209</column><column id="5">0.0</column><column id="6">0.0343</column><column id="7">0.0312</column><column id="8">0.0264</column><column id="9">0.0303</column><column id="10">0.0007</column><column id="11">0.6383</column><column id="12">0.0353</column><column id="13">0.0</column></row><row id="8"><column id="0">140.0</column><column id="1">-285.0</column><column id="2">0.0891</column><column id="3">0.0005</column><column id="4">0.1383</column><column id="5">0.0</column><column id="6">0.0288</column><column id="7">0.0354</column><column id="8">0.024</column><column id="9">0.0334</column><column id="10">0.0009</column><column id="11">0.6185</column><column id="12">0.0314</column><column id="13">0.0</column></row><row id="9"><column id="0">160.0</column><column id="1">-265.0</column><column id="2">0.0886</column><column id="3">0.0006</column><column id="4">0.1381</column><column id="5">0.0</column><column id="6">0.0289</column><column id="7">0.0352</column><column id="8">0.0234</column><column id="9">0.0324</column><column id="10">0.0</column><column id="11">0.6176</column><column id="12">0.0307</column><column id="13">0.0045</column></row><row id="10"><column id="0">180.0</column><column id="1">-245.0</column><column id="2">0.0903</column><column id="3">0.0006</column><column id="4">0.1397</column><column id="5">0.0</column><column id="6">0.029</column><column id="7">0.0365</column><column id="8">0.0241</column><column id="9">0.0331</column><column id="10">0.0008</column><column id="11">0.6158</column><column id="12">0.031</column><column id="13">0.0</column></row><row id="11"><column id="0">200.0</column><column id="1">-225.0</column><column id="2">0.0906</column><column id="3">0.0006</column><column id="4">0.1393</column><column id="5">0.0</column><column id="6">0.0291</column><column id="7">0.0375</column><column id="8">0.0229</column><column id="9">0.0336</column><column id="10">0.0</column><column id="11">0.6134</column><column id="12">0.031</column><column id="13">0.002</column></row><row id="12"><column id="0">200.0</column><column id="1">-225.0</column><column id="2">0.0911</column><column id="3">0.0007</column><column id="4">0.1397</column><column id="5">0.0</column><column id="6">0.0294</column><column id="7">0.0352</column><column id="8">0.0238</column><column id="9">0.0347</column><column id="10">0.0</column><column id="11">0.6138</column><column id="12">0.0306</column><column id="13">0.001</column></row><row id="13"><column id="0">205.0</column><column id="1">-220.0</column><column id="2">0.0918</column><column id="3">0.0004</column><column id="4">0.1384</column><column id="5">0.0</column><column id="6">0.0296</column><column id="7">0.0358</column><column id="8">0.0249</column><column id="9">0.0333</column><column id="10">0.0</column><column id="11">0.612</column><column id="12">0.0308</column><column id="13">0.0029</column></row><row id="14"><column id="0">210.0</column><column id="1">-215.0</column><column id="2">0.092</column><column id="3">0.0005</column><column id="4">0.1388</column><column id="5">0.0</column><column id="6">0.0294</column><column id="7">0.0354</column><column id="8">0.0228</column><column id="9">0.0328</column><column id="10">0.0</column><column id="11">0.6137</column><column id="12">0.0306</column><column id="13">0.004</column></row><row id="15"><column id="0">215.0</column><column id="1">-210.0</column><column id="2">0.0918</column><column id="3">0.0005</column><column id="4">0.1372</column><column id="5">0.0</column><column id="6">0.0294</column><column id="7">0.0368</column><column id="8">0.0227</column><column id="9">0.0341</column><column id="10">0.0007</column><column id="11">0.6132</column><column id="12">0.0308</column><column id="13">0.0029</column></row><row id="16"><column id="0">220.0</column><column id="1">-205.0</column><column id="2">0.0701</column><column id="3">0.0005</column><column id="4">0.1113</column><column id="5">0.0</column><column id="6">0.0686</column><column id="7">0.0306</column><column id="8">0.2128</column><column id="9">0.0293</column><column id="10">0.0</column><column id="11">0.4623</column><column id="12">0.0203</column><column id="13">0.0</column></row><row id="17"><column id="0">225.0</column><column id="1">-200.0</column><column id="2">0.0796</column><column id="3">0.0005</column><column id="4">0.1229</column><column id="5">0.0</column><column id="6">0.0538</column><column id="7">0.0314</column><column id="8">0.144</column><column id="9">0.0316</column><column id="10">0.0</column><column id="11">0.5193</column><column id="12">0.0239</column><column id="13">0.0</column></row><row id="18"><column id="0">230.0</column><column id="1">-195.0</column><column id="2">0.089</column><column id="3">0.0006</column><column id="4">0.1345</column><column id="5">0.0</column><column id="6">0.0371</column><column id="7">0.035</column><column id="8">0.0618</column><column id="9">0.0337</column><column id="10">0.0</column><column id="11">0.5854</column><column id="12">0.0276</column><column id="13">0.0</column></row><row id="19"><column id="0">235.0</column><column id="1">-190.0</column><column id="2">0.0933</column><column id="3">0.0006</column><column id="4">0.1399</column><column id="5">0.0</column><column id="6">0.0299</column><column id="7">0.0351</column><column id="8">0.0237</column><column id="9">0.0344</column><column id="10">0.0007</column><column id="11">0.6138</column><column id="12">0.0299</column><column id="13">0.0</column></row><row id="20"><column id="0">240.0</column><column id="1">-185.0</column><column id="2">0.0934</column><column id="3">0.0006</column><column id="4">0.1403</column><column id="5">0.0</column><column id="6">0.0296</column><column id="7">0.0364</column><column id="8">0.0215</column><column id="9">0.0341</column><column id="10">0.0001</column><column id="11">0.613</column><column id="12">0.0299</column><column id="13">0.0011</column></row><row id="21"><column id="0">245.0</column><column id="1">-180.0</column><column id="2">0.0944</column><column id="3">0.0008</column><column id="4">0.1409</column><column id="5">0.0</column><column id="6">0.0298</column><column id="7">0.0372</column><column id="8">0.023</column><column id="9">0.0332</column><column id="10">0.0</column><column id="11">0.6085</column><column id="12">0.03</column><column id="13">0.0024</column></row><row id="22"><column id="0">250.0</column><column id="1">-175.0</column><column id="2">0.0943</column><column id="3">0.0007</column><column id="4">0.1403</column><column id="5">0.0</column><column id="6">0.0302</column><column id="7">0.0366</column><column id="8">0.0231</column><column id="9">0.034</column><column id="10">0.0003</column><column id="11">0.6086</column><column id="12">0.0297</column><column id="13">0.0022</column></row><row id="23"><column id="0">255.0</column><column id="1">-170.0</column><column id="2">0.094</column><column id="3">0.0007</column><column id="4">0.1408</column><column id="5">0.0</column><column id="6">0.0298</column><column id="7">0.036</column><column id="8">0.0222</column><column id="9">0.0335</column><column id="10">0.0003</column><column id="11">0.6121</column><column id="12">0.0299</column><column id="13">0.0006</column></row><row id="24"><column id="0">260.0</column><column id="1">-165.0</column><column id="2">0.0955</column><column id="3">0.0005</column><column id="4">0.1404</column><column id="5">0.0</column><column id="6">0.0299</column><column id="7">0.036</column><column id="8">0.0212</column><column id="9">0.0335</column><column id="10">0.0004</column><column id="11">0.6109</column><column id="12">0.0299</column><column id="13">0.0018</column></row><row id="25"><column id="0">265.0</column><column id="1">-160.0</column><column id="2">0.0958</column><column id="3">0.0006</column><column id="4">0.141</column><column id="5">0.0</column><column id="6">0.0298</column><column id="7">0.0363</column><column id="8">0.0215</column><column id="9">0.0341</column><column id="10">0.0004</column><column id="11">0.6091</column><column id="12">0.0296</column><column id="13">0.0018</column></row><row id="26"><column id="0">270.0</column><column id="1">-155.0</column><column id="2">0.0951</column><column id="3">0.0006</column><column id="4">0.1408</column><column id="5">0.0</column><column id="6">0.0303</column><column id="7">0.0365</column><column id="8">0.0226</column><column id="9">0.0342</column><column id="10">0.0009</column><column id="11">0.6088</column><column id="12">0.0296</column><column id="13">0.0007</column></row><row id="27"><column id="0">275.0</column><column id="1">-150.0</column><column id="2">0.0955</column><column id="3">0.0009</column><column id="4">0.1411</column><column id="5">0.0</column><column id="6">0.0302</column><column id="7">0.0365</column><column id="8">0.0208</column><column id="9">0.0347</column><column id="10">0.0003</column><column id="11">0.6095</column><column id="12">0.0295</column><column id="13">0.0012</column></row><row id="28"><column id="0">280.0</column><column id="1">-145.0</column><column id="2">0.0949</column><column id="3">0.0006</column><column id="4">0.1418</column><column id="5">0.0001</column><column id="6">0.0301</column><column id="7">0.0357</column><column id="8">0.0214</column><column id="9">0.0338</column><column id="10">0.0002</column><column id="11">0.6096</column><column id="12">0.0298</column><column id="13">0.0022</column></row><row id="29"><column id="0">285.0</column><column id="1">-140.0</column><column id="2">0.0957</column><column id="3">0.0004</column><column id="4">0.1417</column><column id="5">0.0</column><column id="6">0.0304</column><column id="7">0.0361</column><column id="8">0.0209</column><column id="9">0.0351</column><column id="10">0.0005</column><column id="11">0.6082</column><column id="12">0.0298</column><column id="13">0.0012</column></row><row id="30"><column id="0">290.0</column><column id="1">-135.0</column><column id="2">0.0924</column><column id="3">0.0006</column><column id="4">0.1398</column><column id="5">0.0</column><column id="6">0.0293</column><column id="7">0.0346</column><column id="8">0.0201</column><column id="9">0.0333</column><column id="10">0.0</column><column id="11">0.595</column><column id="12">0.0289</column><column id="13">0.026</column></row><row id="31"><column id="0">295.0</column><column id="1">-130.0</column><column id="2">0.0967</column><column id="3">0.0006</column><column id="4">0.1425</column><column id="5">0.0</column><column id="6">0.0304</column><column id="7">0.0369</column><column id="8">0.0212</column><column id="9">0.0346</column><column id="10">0.0</column><column id="11">0.6018</column><column id="12">0.03</column><column id="13">0.0052</column></row><row id="32"><column id="0">300.0</column><column id="1">-125.0</column><column id="2">0.096</column><column id="3">0.0007</column><column id="4">0.1419</column><column id="5">0.0</column><column id="6">0.0302</column><column id="7">0.0368</column><column id="8">0.0213</column><column id="9">0.0349</column><column id="10">0.0001</column><column id="11">0.607</column><column id="12">0.0295</column><column id="13">0.0017</column></row><row id="33"><column id="0">305.0</column><column id="1">-120.0</column><column id="2">0.0975</column><column id="3">0.0007</column><column id="4">0.1424</column><column id="5">0.0</column><column id="6">0.0304</column><column id="7">0.0366</column><column id="8">0.0205</column><column id="9">0.0348</column><column id="10">0.0</column><column id="11">0.6064</column><column id="12">0.0294</column><column id="13">0.0012</column></row><row id="34"><column id="0">310.0</column><column id="1">-115.0</column><column id="2">0.0966</column><column id="3">0.0007</column><column id="4">0.1419</column><column id="5">0.0</column><column id="6">0.0309</column><column id="7">0.035</column><column id="8">0.021</column><column id="9">0.0348</column><column id="10">0.0006</column><column id="11">0.6064</column><column id="12">0.029</column><column id="13">0.0032</column></row><row id="35"><column id="0">315.0</column><column id="1">-110.0</column><column id="2">0.0793</column><column id="3">0.0006</column><column id="4">0.1219</column><column id="5">0.0003</column><column id="6">0.0702</column><column id="7">0.032</column><column id="8">0.1649</column><column id="9">0.033</column><column id="10">0.0</column><column id="11">0.485</column><column id="12">0.021</column><column id="13">0.0</column></row><row id="36"><column id="0">320.0</column><column id="1">-105.0</column><column id="2">0.0984</column><column id="3">0.0007</column><column id="4">0.1436</column><column id="5">0.0</column><column id="6">0.0306</column><column id="7">0.0368</column><column id="8">0.0203</column><column id="9">0.0353</column><column id="10">0.0</column><column id="11">0.6049</column><column id="12">0.029</column><column id="13">0.0005</column></row><row id="37"><column id="0">325.0</column><column id="1">-100.0</column><column id="2">0.0969</column><column id="3">0.0006</column><column id="4">0.143</column><column id="5">0.0</column><column id="6">0.0306</column><column id="7">0.0369</column><column id="8">0.0204</column><column id="9">0.0353</column><column id="10">0.0</column><column id="11">0.6057</column><column id="12">0.0291</column><column id="13">0.0015</column></row><row id="38"><column id="0">330.0</column><column id="1">-95.0</column><column id="2">0.0989</column><column id="3">0.0008</column><column id="4">0.1442</column><column id="5">0.0</column><column id="6">0.0306</column><column id="7">0.0363</column><column id="8">0.0204</column><column id="9">0.0356</column><column id="10">0.0001</column><column id="11">0.6054</column><column id="12">0.0287</column><column id="13">0.0</column></row><row id="39"><column id="0">335.0</column><column id="1">-90.0</column><column id="2">0.0986</column><column id="3">0.0008</column><column id="4">0.1443</column><column id="5">0.0</column><column id="6">0.0306</column><column id="7">0.0364</column><column id="8">0.0192</column><column id="9">0.0343</column><column id="10">0.0001</column><column id="11">0.6029</column><column id="12">0.0288</column><column id="13">0.0041</column></row><row id="40"><column id="0">340.0</column><column id="1">-85.0</column><column id="2">0.0992</column><column id="3">0.0006</column><column id="4">0.1429</column><column id="5">0.0</column><column id="6">0.0308</column><column id="7">0.0372</column><column id="8">0.0208</column><column id="9">0.0362</column><column id="10">0.0</column><column id="11">0.6037</column><column id="12">0.0288</column><column id="13">0.0</column></row><row id="41"><column id="0">345.0</column><column id="1">-80.0</column><column id="2">0.0901</column><column id="3">0.0006</column><column id="4">0.1347</column><column id="5">0.0</column><column id="6">0.0476</column><column id="7">0.0364</column><column id="8">0.0843</column><column id="9">0.0332</column><column id="10">0.0002</column><column id="11">0.5556</column><column id="12">0.0246</column><column id="13">0.0</column></row><row id="42"><column id="0">350.0</column><column id="1">-75.0</column><column id="2">0.0992</column><column id="3">0.0006</column><column id="4">0.1438</column><column id="5">0.0</column><column id="6">0.0309</column><column id="7">0.0364</column><column id="8">0.0201</column><column id="9">0.0353</column><column id="10">0.0006</column><column id="11">0.6028</column><column id="12">0.0283</column><column id="13">0.0019</column></row><row id="43"><column id="0">355.0</column><column id="1">-70.0</column><column id="2">0.1006</column><column id="3">0.0007</column><column id="4">0.1449</column><column id="5">0.0</column><column id="6">0.0308</column><column id="7">0.0371</column><column id="8">0.0195</column><column id="9">0.0355</column><column id="10">0.0001</column><column id="11">0.6014</column><column id="12">0.0281</column><column id="13">0.0015</column></row><row id="44"><column id="0">360.0</column><column id="1">-65.0</column><column id="2">0.1009</column><column id="3">0.0008</column><column id="4">0.1446</column><column id="5">0.0</column><column id="6">0.0306</column><column id="7">0.0375</column><column id="8">0.0191</column><column id="9">0.0348</column><column id="10">0.0</column><column id="11">0.6016</column><column id="12">0.0281</column><column id="13">0.002</column></row><row id="45"><column id="0">365.0</column><column id="1">-60.0</column><column id="2">0.1003</column><column id="3">0.0007</column><column id="4">0.1441</column><column id="5">0.0</column><column id="6">0.0311</column><column id="7">0.0372</column><column id="8">0.0189</column><column id="9">0.0359</column><column id="10">0.0</column><column id="11">0.6011</column><column id="12">0.0279</column><column id="13">0.0028</column></row><row id="46"><column id="0">370.0</column><column id="1">-55.0</column><column id="2">0.1008</column><column id="3">0.0007</column><column id="4">0.1452</column><column id="5">0.0</column><column id="6">0.031</column><column id="7">0.0377</column><column id="8">0.0181</column><column id="9">0.0354</column><column id="10">0.0002</column><column id="11">0.6002</column><column id="12">0.0281</column><column id="13">0.0027</column></row><row id="47"><column id="0">375.0</column><column id="1">-50.0</column><column id="2">0.1013</column><column id="3">0.0008</column><column id="4">0.1459</column><column id="5">0.0</column><column id="6">0.0307</column><column id="7">0.0366</column><column id="8">0.0193</column><column id="9">0.035</column><column id="10">0.0</column><column id="11">0.5996</column><column id="12">0.0279</column><column id="13">0.003</column></row><row id="48"><column id="0">380.0</column><column id="1">-45.0</column><column id="2">0.1022</column><column id="3">0.0006</column><column id="4">0.1452</column><column id="5">0.0</column><column id="6">0.0311</column><column id="7">0.0372</column><column id="8">0.0195</column><column id="9">0.0348</column><column id="10">0.0001</column><column id="11">0.5981</column><column id="12">0.0283</column><column id="13">0.003</column></row><row id="49"><column id="0">385.0</column><column id="1">-40.0</column><column id="2">0.1027</column><column id="3">0.0009</column><column id="4">0.1452</column><column id="5">0.0</column><column id="6">0.0312</column><column id="7">0.0389</column><column id="8">0.0186</column><column id="9">0.0372</column><column id="10">0.0005</column><column id="11">0.5996</column><column id="12">0.0276</column><column id="13">0.0</column></row><row id="50"><column id="0">390.0</column><column id="1">-35.0</column><column id="2">0.1035</column><column id="3">0.0009</column><column id="4">0.1452</column><column id="5">0.0</column><column id="6">0.0311</column><column id="7">0.0372</column><column id="8">0.0181</column><column id="9">0.0369</column><column id="10">0.0004</column><column id="11">0.5974</column><column id="12">0.0277</column><column id="13">0.0018</column></row><row id="51"><column id="0">395.0</column><column id="1">-30.0</column><column id="2">0.1035</column><column id="3">0.001</column><column id="4">0.1457</column><column id="5">0.0</column><column id="6">0.031</column><column id="7">0.0387</column><column id="8">0.0193</column><column id="9">0.0352</column><column id="10">0.0001</column><column id="11">0.5987</column><column id="12">0.0277</column><column id="13">0.0</column></row><row id="52"><column id="0">400.0</column><column id="1">-25.0</column><column id="2">0.1032</column><column id="3">0.0009</column><column id="4">0.1462</column><column id="5">0.0</column><column id="6">0.031</column><column id="7">0.0377</column><column id="8">0.0181</column><column id="9">0.0346</column><column id="10">0.0008</column><column id="11">0.5988</column><column id="12">0.0276</column><column id="13">0.0012</column></row><row id="53"><column id="0">405.0</column><column id="1">-20.0</column><column id="2">0.1045</column><column id="3">0.0007</column><column id="4">0.1458</column><column id="5">0.0</column><column id="6">0.0309</column><column id="7">0.0376</column><column id="8">0.019</column><column id="9">0.0364</column><column id="10">0.0011</column><column id="11">0.5976</column><column id="12">0.0275</column><column id="13">0.0</column></row><row id="54"><column id="0">410.0</column><column id="1">-15.0</column><column id="2">0.1043</column><column id="3">0.0008</column><column id="4">0.1482</column><column id="5">0.0</column><column id="6">0.0312</column><column id="7">0.0376</column><column id="8">0.0179</column><column id="9">0.0373</column><column id="10">0.0001</column><column id="11">0.5961</column><column id="12">0.0272</column><column id="13">0.0</column></row><row id="55"><column id="0">415.0</column><column id="1">-10.0</column><column id="2">0.1045</column><column id="3">0.0009</column><column id="4">0.146</column><column id="5">0.0</column><column id="6">0.0311</column><column id="7">0.0371</column><column id="8">0.0185</column><column id="9">0.0369</column><column id="10">0.0</column><column id="11">0.5944</column><column id="12">0.0274</column><column id="13">0.0031</column></row><row id="56"><column id="0">420.0</column><column id="1">-5.0</column><column id="2">0.1048</column><column id="3">0.0007</column><column id="4">0.1467</column><column id="5">0.0</column><column id="6">0.0313</column><column id="7">0.0376</column><column id="8">0.0188</column><column id="9">0.0351</column><column id="10">0.0</column><column id="11">0.5939</column><column id="12">0.0272</column><column id="13">0.0039</column></row><row id="57"><column id="0">425.0</column><column id="1">0.0</column><column id="2">0.1055</column><column id="3">0.0008</column><column id="4">0.1478</column><column id="5">0.0</column><column id="6">0.0313</column><column id="7">0.0376</column><column id="8">0.0171</column><column id="9">0.0356</column><column id="10">0.0001</column><column id="11">0.5949</column><column id="12">0.0267</column><column id="13">0.0027</column></row><row id="58"><column id="0">430.0</column><column id="1">5.0</column><column id="2">0.1062</column><column id="3">0.0006</column><column id="4">0.1481</column><column id="5">0.0</column><column id="6">0.0314</column><column id="7">0.0373</column><column id="8">0.0173</column><column id="9">0.0361</column><column id="10">0.0</column><column id="11">0.5942</column><column id="12">0.0267</column><column id="13">0.0021</column></row><row id="59"><column id="0">435.0</column><column id="1">10.0</column><column id="2">0.1064</column><column id="3">0.0008</column><column id="4">0.1494</column><column id="5">0.0</column><column id="6">0.0315</column><column id="7">0.0383</column><column id="8">0.0174</column><column id="9">0.0369</column><column id="10">0.0009</column><column id="11">0.5934</column><column id="12">0.0267</column><column id="13">0.0</column></row><row id="60"><column id="0">440.0</column><column id="1">15.0</column><column id="2">0.1068</column><column id="3">0.0009</column><column id="4">0.1476</column><column id="5">0.0</column><column id="6">0.0311</column><column id="7">0.0376</column><column id="8">0.0166</column><column id="9">0.0364</column><column id="10">0.0</column><column id="11">0.5907</column><column id="12">0.0267</column><column id="13">0.0058</column></row><row id="61"><column id="0">445.0</column><column id="1">20.0</column><column id="2">0.1067</column><column id="3">0.0008</column><column id="4">0.1477</column><column id="5">0.0</column><column id="6">0.0315</column><column id="7">0.0379</column><column id="8">0.0175</column><column id="9">0.0364</column><column id="10">0.0006</column><column id="11">0.5923</column><column id="12">0.0266</column><column id="13">0.0022</column></row><row id="62"><column id="0">450.0</column><column id="1">25.0</column><column id="2">0.1066</column><column id="3">0.0009</column><column id="4">0.1487</column><column id="5">0.0</column><column id="6">0.0316</column><column id="7">0.0383</column><column id="8">0.0165</column><column id="9">0.0371</column><column id="10">0.0003</column><column id="11">0.5906</column><column id="12">0.0264</column><column id="13">0.0031</column></row><row id="63"><column id="0">455.0</column><column id="1">30.0</column><column id="2">0.1084</column><column id="3">0.001</column><column id="4">0.1483</column><column id="5">0.0</column><column id="6">0.0315</column><column id="7">0.039</column><column id="8">0.0161</column><column id="9">0.0366</column><column id="10">0.0</column><column id="11">0.5911</column><column id="12">0.0263</column><column id="13">0.0017</column></row><row id="64"><column id="0">460.0</column><column id="1">35.0</column><column id="2">0.1077</column><column id="3">0.0009</column><column id="4">0.1491</column><column id="5">0.0</column><column id="6">0.0315</column><column id="7">0.0387</column><column id="8">0.0171</column><column id="9">0.0373</column><column id="10">0.0004</column><column id="11">0.5897</column><column id="12">0.0263</column><column id="13">0.0013</column></row><row id="65"><column id="0">465.0</column><column id="1">40.0</column><column id="2">0.1087</column><column id="3">0.0007</column><column id="4">0.1489</column><column id="5">0.0</column><column id="6">0.0318</column><column id="7">0.0367</column><column id="8">0.0171</column><column id="9">0.0367</column><column id="10">0.0007</column><column id="11">0.5902</column><column id="12">0.0258</column><column id="13">0.0028</column></row><row id="66"><column id="0">470.0</column><column id="1">45.0</column><column id="2">0.1099</column><column id="3">0.001</column><column id="4">0.1495</column><column id="5">0.0</column><column id="6">0.032</column><column id="7">0.0397</column><column id="8">0.0165</column><column id="9">0.037</column><column id="10">0.0006</column><column id="11">0.589</column><column id="12">0.0261</column><column id="13">0.0</column></row><row id="67"><column id="0">475.0</column><column id="1">50.0</column><column id="2">0.1096</column><column id="3">0.0011</column><column id="4">0.1498</column><column id="5">0.0001</column><column id="6">0.0315</column><column id="7">0.0376</column><column id="8">0.0158</column><column id="9">0.0368</column><column id="10">0.0003</column><column id="11">0.5887</column><column id="12">0.0262</column><column id="13">0.0026</column></row><row id="68"><column id="0">480.0</column><column id="1">55.0</column><column id="2">0.1098</column><column id="3">0.0009</column><column id="4">0.1498</column><column id="5">0.0</column><column id="6">0.0318</column><column id="7">0.0382</column><column id="8">0.0163</column><column id="9">0.0382</column><column id="10">0.0003</column><column id="11">0.5877</column><column id="12">0.0259</column><column id="13">0.0012</column></row><row id="69"><column id="0">485.0</column><column id="1">60.0</column><column id="2">0.1106</column><column id="3">0.0009</column><column id="4">0.15</column><column id="5">0.0</column><column id="6">0.0316</column><column id="7">0.0387</column><column id="8">0.016</column><column id="9">0.0379</column><column id="10">0.0</column><column id="11">0.5854</column><column id="12">0.0257</column><column id="13">0.0032</column></row><row id="70"><column id="0">490.0</column><column id="1">65.0</column><column id="2">0.111</column><column id="3">0.0007</column><column id="4">0.1521</column><column id="5">0.0</column><column id="6">0.0316</column><column id="7">0.0385</column><column id="8">0.0154</column><column id="9">0.0378</column><column id="10">0.0001</column><column id="11">0.5852</column><column id="12">0.0258</column><column id="13">0.0017</column></row><row id="71"><column id="0">495.0</column><column id="1">70.0</column><column id="2">0.1112</column><column id="3">0.0009</column><column id="4">0.1516</column><column id="5">0.0</column><column id="6">0.0318</column><column id="7">0.0394</column><column id="8">0.0155</column><column id="9">0.0387</column><column id="10">0.0002</column><column id="11">0.5853</column><column id="12">0.0258</column><column id="13">0.0</column></row><row id="72"><column id="0">500.0</column><column id="1">75.0</column><column id="2">0.1112</column><column id="3">0.0008</column><column id="4">0.1514</column><column id="5">0.0</column><column id="6">0.0318</column><column id="7">0.0381</column><column id="8">0.0159</column><column id="9">0.0369</column><column id="10">0.0007</column><column id="11">0.585</column><column id="12">0.0259</column><column id="13">0.0024</column></row><row id="73"><column id="0">505.0</column><column id="1">80.0</column><column id="2">0.1123</column><column id="3">0.001</column><column id="4">0.1543</column><column id="5">0.0</column><column id="6">0.032</column><column id="7">0.0392</column><column id="8">0.0158</column><column id="9">0.0381</column><column id="10">0.0</column><column id="11">0.5828</column><column id="12">0.0257</column><column id="13">0.0</column></row><row id="74"><column id="0">510.0</column><column id="1">85.0</column><column id="2">0.1119</column><column id="3">0.0009</column><column id="4">0.1539</column><column id="5">0.0</column><column id="6">0.0317</column><column id="7">0.039</column><column id="8">0.0156</column><column id="9">0.0382</column><column id="10">0.0009</column><column id="11">0.584</column><column id="12">0.0254</column><column id="13">0.0</column></row><row id="75"><column id="0">515.0</column><column id="1">90.0</column><column id="2">0.1128</column><column id="3">0.001</column><column id="4">0.1534</column><column id="5">0.0</column><column id="6">0.0321</column><column id="7">0.0385</column><column id="8">0.0147</column><column id="9">0.0372</column><column id="10">0.0</column><column id="11">0.5828</column><column id="12">0.0254</column><column id="13">0.0022</column></row><row id="76"><column id="0">520.0</column><column id="1">95.0</column><column id="2">0.1136</column><column id="3">0.001</column><column id="4">0.153</column><column id="5">0.0</column><column id="6">0.0319</column><column id="7">0.0399</column><column id="8">0.0149</column><column id="9">0.0375</column><column id="10">0.0012</column><column id="11">0.5829</column><column id="12">0.0251</column><column id="13">0.0</column></row><row id="77"><column id="0">525.0</column><column id="1">100.0</column><column id="2">0.1142</column><column id="3">0.0008</column><column id="4">0.1543</column><column id="5">0.0</column><column id="6">0.0321</column><column id="7">0.0389</column><column id="8">0.015</column><column id="9">0.0376</column><column id="10">0.0</column><column id="11">0.5827</column><column id="12">0.0253</column><column id="13">0.0</column></row><row id="78"><column id="0">530.0</column><column id="1">105.0</column><column id="2">0.1143</column><column id="3">0.0009</column><column id="4">0.1534</column><column id="5">0.0</column><column id="6">0.0319</column><column id="7">0.0392</column><column id="8">0.0145</column><column id="9">0.0362</column><column id="10">0.0</column><column id="11">0.5833</column><column id="12">0.025</column><column id="13">0.0014</column></row><row id="79"><column id="0">535.0</column><column id="1">110.0</column><column id="2">0.1146</column><column id="3">0.0008</column><column id="4">0.1529</column><column id="5">0.0</column><column id="6">0.0327</column><column id="7">0.0396</column><column id="8">
