Repository: MDCS-community/tutorials

File: diffusion-simple/GE-DiffusionCouple-IN718-R95.xml
<experiment><experimentType><chemicalDiffusivity><material><materialName>IN718</materialName><phase><name>FCC</name><crystalStructure/></phase><Composition><quantityUnit>mass percent</quantityUnit><constituents><constituent><element>Ni</element><quantity>53</quantity><purity>0.9999</purity><error>0.0001</error></constituent><constituent><element>Cr</element><quantity>19</quantity><purity>0.9999</purity><error>0.0001</error></constituent><constituent><element>Fe</element><quantity>18.5</quantity><purity>0.9999</purity><error>0.0001</error></constituent><constituent><element>Al</element><quantity>0.5</quantity><purity>0.9999</purity><error>0.0001</error></constituent><constituent><element>Mo</element><quantity>3</quantity><purity>0.9999</purity><error>0.0001</error></constituent><constituent><element>Nb</element><quantity>5.1</quantity><purity>0.9999</purity><error>0.0001</error></constituent><constituent><element>Ti</element><quantity>0.9</quantity><purity>0.9999</purity><error>0.0001</error></constituent></constituents><materialForm><polycrystalline><averageGrainSize>200</averageGrainSize><length>micrometer</length></polycrystalline></materialForm></Composition></material><material><materialName>Rene-95</materialName><phase><name>FCC</name><crystalStructure/></phase><Composition><quantityUnit>mass percent</quantityUnit><constituents><constituent><element>Ni</element><quantity>61.9</quantity><purity>0.999</purity><error>0.001</error></constituent><constituent><element>Cr</element><quantity>7.48</quantity><purity>0.999</purity><error>0.001</error></constituent><constituent><element>Co</element><quantity>7.72</quantity><purity>0.999</purity><error>0.001</error></constituent><constituent><element>Al</element><quantity>6.18</quantity><purity>0.999</purity><error>0.001</error></constituent><constituent><element>Ta</element><quantity>7.13</quantity><purity>0.999</purity><error>0.001</error></constituent><constituent><element>Re</element><quantity>2.85</quantity><purity>0.999</purity><error>0.001</error></constituent><constituent><element>W</element><quantity>5.1</quantity><purity>0.999</purity><error>0.001</error></constituent><constituent><element>Hf</element><quantity>0.15</quantity><purity>0.999</purity><error>0.001</error></constituent><constituent><element>Mo</element><quantity>1.4</quantity><purity>0.999</purity><error>0.001</error></constituent></constituents><materialForm><polycrystalline><averageGrainSize>150</averageGrainSize><length>micrometer</length></polycrystalline></materialForm></Composition></material><experimentalConditions><measurementConditions><time><duration>1000</duration><unit>hours</unit></time><temperature><temperature>1150</temperature><unit>Celsius</unit></temperature></measurementConditions><environment><environment>inert</environment></environment></experimentalConditions><samplePreparations><sampleGeometry><geometry><MaterialName>IN100</MaterialName><geometry>7 x 7 x 25 mm</geometry></geometry><geometry><MaterialName>IN718</MaterialName><geometry>7 x 7 x 25</geometry></geometry></sampleGeometry><samplePreparationProcedure><procedureName>Diffusion multiple assembly</procedureName><procedureDescription>All of the sample pieces were cut using electro-discharge                         machining (EDM). The cut surfaces were then sand blasted with alumina                         particles under compressed air and cleaned using 600 grit SiC grinding paper                         to remove the EDM surface layer. Both diffusion multiples consisted of an                         outside cylinder of Rene-88. The diffusion multiples were sealed by                         electron beam welding two Rene-88 disks, 25 mm in diameter and 3 mm in                         height on the top and bottom of each cylinder.</procedureDescription></samplePreparationProcedure><samplePreparationProcedure><procedureName>HIP'ing</procedureName><procedureDescription>HIP at 140 MPa, 1150 degrees C for 4 h</procedureDescription></samplePreparationProcedure><samplePreparationProcedure><procedureName>Diffusion anneal</procedureName><procedureDescription>encapsulated in an evacuated quartz tube and backfilled                         with argon. Annealed at 1150 C and water quenched</procedureDescription></samplePreparationProcedure><samplePreparationProcedure><procedureName>Metallographic preparation</procedureName><procedureDescription>The diffusion multiples were cut into two halves in a                         parallel orientation to the end cap disks. The cut surfaces were ground and  polished</procedureDescription></samplePreparationProcedure></samplePreparations><measurement><type>Composition profiles</type><experimentalMethod><direct><EPMA><EPMAInstrumentBrand>CAMECA</EPMAInstrumentBrand></EPMA></direct></experimentalMethod><dataCollectionMethod/></measurement><measuredValues><measurementDescription>Composition Profiles</measurementDescription><value><profile><table><headers><column id="0">Distance</column><column id="1">Distance -Matano</column><column id="2">Co</column><column id="3">Fe</column><column id="4">Cr</column><column id="5">V</column><column id="6">Ti</column><column id="7">Mo</column><column id="8">Nb</column><column id="9">W</column><column id="10">Ta</column><column id="11">Ni</column><column id="12">Al</column></headers><rows><row id="0"><column id="0">um</column><column id="1">um</column><column id="2">wt. fraction </column><column id="3">wt. fraction </column><column id="4">wt. fraction </column><column id="5">wt. fraction </column><column id="6">wt. fraction </column><column id="7">wt. fraction </column><column id="8">wt. fraction </column><column id="9">wt. fraction </column><column id="10">wt. fraction </column><column id="11">wt. fraction </column><column id="12">wt. fraction </column></row><row id="1"><column id="0">0.0</column><column id="1">-400.0</column><column id="2">0.0038</column><column id="3">0.1734</column><column id="4">0.1845</column><column id="5">0.0004</column><column id="6">0.01</column><column id="7">0.0312</column><column id="8">0.0369</column><column id="9">0.0</column><column id="10">0.0</column><column id="11">0.5494</column><column id="12">0.0078</column></row><row id="2"><column id="0">20.0</column><column id="1">-380.0</column><column id="2">0.0046</column><column id="3">0.171</column><column id="4">0.1833</column><column id="5">0.0002</column><column id="6">0.0102</column><column id="7">0.0301</column><column id="8">0.0375</column><column id="9">0.0</column><column id="10">0.0</column><column id="11">0.5509</column><column id="12">0.008</column></row><row id="3"><column id="0">40.0</column><column id="1">-360.0</column><column id="2">0.0052</column><column id="3">0.1694</column><column id="4">0.1834</column><column id="5">0.0</column><column id="6">0.0101</column><column id="7">0.0311</column><column id="8">0.0377</column><column id="9">0.0</column><column id="10">0.0</column><column id="11">0.5522</column><column id="12">0.0083</column></row><row id="4"><column id="0">60.0</column><column id="1">-340.0</column><column id="2">0.0061</column><column id="3">0.1677</column><column id="4">0.1828</column><column id="5">0.0</column><column id="6">0.0103</column><column id="7">0.0313</column><column id="8">0.037</column><column id="9">0.0</column><column id="10">0.0</column><column id="11">0.5532</column><column id="12">0.0089</column></row><row id="5"><column id="0">80.0</column><column id="1">-320.0</column><column id="2">0.0067</column><column id="3">0.1659</column><column id="4">0.184</column><column id="5">0.0</column><column id="6">0.0105</column><column id="7">0.032</column><column id="8">0.0378</column><column id="9">0.0</column><column id="10">0.0003</column><column id="11">0.5547</column><column id="12">0.0092</column></row><row id="6"><column id="0">100.0</column><column id="1">-300.0</column><column id="2">0.0081</column><column id="3">0.1641</column><column id="4">0.1836</column><column id="5">0.0</column><column id="6">0.0108</column><column id="7">0.03</column><column id="8">0.0381</column><column id="9">0.0</column><column id="10">0.0</column><column id="11">0.5554</column><column id="12">0.0094</column></row><row id="7"><column id="0">120.0</column><column id="1">-280.0</column><column id="2">0.0091</column><column id="3">0.16</column><column id="4">0.1819</column><column id="5">0.0</column><column id="6">0.0108</column><column id="7">0.0316</column><column id="8">0.037</column><column id="9">0.0</column><column id="10">0.0</column><column id="11">0.5569</column><column id="12">0.0098</column></row><row id="8"><column id="0">140.0</column><column id="1">-260.0</column><column id="2">0.0107</column><column id="3">0.1565</column><column id="4">0.1807</column><column id="5">0.0002</column><column id="6">0.0112</column><column id="7">0.032</column><column id="8">0.038</column><column id="9">0.0</column><column id="10">0.0</column><column id="11">0.5596</column><column id="12">0.0102</column></row><row id="9"><column id="0">160.0</column><column id="1">-240.0</column><column id="2">0.0119</column><column id="3">0.1528</column><column id="4">0.1805</column><column id="5">0.0</column><column id="6">0.0114</column><column id="7">0.0323</column><column id="8">0.0392</column><column id="9">0.0006</column><column id="10">0.0</column><column id="11">0.5606</column><column id="12">0.0106</column></row><row id="10"><column id="0">180.0</column><column id="1">-220.0</column><column id="2">0.0131</column><column id="3">0.1508</column><column id="4">0.1795</column><column id="5">0.0</column><column id="6">0.0116</column><column id="7">0.0319</column><column id="8">0.039</column><column id="9">0.0005</column><column id="10">0.0</column><column id="11">0.5623</column><column id="12">0.0111</column></row><row id="11"><column id="0">200.0</column><column id="1">-200.0</column><column id="2">0.0149</column><column id="3">0.1465</column><column id="4">0.1804</column><column id="5">0.0002</column><column id="6">0.0118</column><column id="7">0.031</column><column id="8">0.039</column><column id="9">0.0009</column><column id="10">0.0</column><column id="11">0.5625</column><column id="12">0.0115</column></row><row id="12"><column id="0">200.0</column><column id="1">-200.0</column><column id="2">0.0147</column><column id="3">0.146</column><column id="4">0.1796</column><column id="5">0.0</column><column id="6">0.0117</column><column id="7">0.0318</column><column id="8">0.0385</column><column id="9">0.0009</column><column id="10">0.0</column><column id="11">0.5639</column><column id="12">0.0116</column></row><row id="13"><column id="0">205.0</column><column id="1">-195.0</column><column id="2">0.0156</column><column id="3">0.1445</column><column id="4">0.1798</column><column id="5">0.0</column><column id="6">0.0118</column><column id="7">0.0328</column><column id="8">0.0397</column><column id="9">0.001</column><column id="10">0.0</column><column id="11">0.5628</column><column id="12">0.0116</column></row><row id="14"><column id="0">210.0</column><column id="1">-190.0</column><column id="2">0.0156</column><column id="3">0.1452</column><column id="4">0.1781</column><column id="5">0.0</column><column id="6">0.0122</column><column id="7">0.0323</column><column id="8">0.0377</column><column id="9">0.0014</column><column id="10">0.0</column><column id="11">0.5628</column><column id="12">0.0115</column></row><row id="15"><column id="0">215.0</column><column id="1">-185.0</column><column id="2">0.0167</column><column id="3">0.1445</column><column id="4">0.1792</column><column id="5">0.0</column><column id="6">0.012</column><column id="7">0.0321</column><column id="8">0.0385</column><column id="9">0.0017</column><column id="10">0.0001</column><column id="11">0.5637</column><column id="12">0.012</column></row><row id="16"><column id="0">220.0</column><column id="1">-180.0</column><column id="2">0.0167</column><column id="3">0.1428</column><column id="4">0.1771</column><column id="5">0.0</column><column id="6">0.0123</column><column id="7">0.0314</column><column id="8">0.0385</column><column id="9">0.0016</column><column id="10">0.0004</column><column id="11">0.5645</column><column id="12">0.012</column></row><row id="17"><column id="0">225.0</column><column id="1">-175.0</column><column id="2">0.0172</column><column id="3">0.1423</column><column id="4">0.1779</column><column id="5">0.0</column><column id="6">0.0123</column><column id="7">0.0308</column><column id="8">0.04</column><column id="9">0.0014</column><column id="10">0.0</column><column id="11">0.5646</column><column id="12">0.0121</column></row><row id="18"><column id="0">230.0</column><column id="1">-170.0</column><column id="2">0.0175</column><column id="3">0.1421</column><column id="4">0.1774</column><column id="5">0.0</column><column id="6">0.0123</column><column id="7">0.0326</column><column id="8">0.0372</column><column id="9">0.0008</column><column id="10">0.0</column><column id="11">0.5626</column><column id="12">0.0123</column></row><row id="19"><column id="0">235.0</column><column id="1">-165.0</column><column id="2">0.0181</column><column id="3">0.1398</column><column id="4">0.1772</column><column id="5">0.0001</column><column id="6">0.0124</column><column id="7">0.0322</column><column id="8">0.0388</column><column id="9">0.0022</column><column id="10">0.0</column><column id="11">0.5645</column><column id="12">0.0123</column></row><row id="20"><column id="0">240.0</column><column id="1">-160.0</column><column id="2">0.0186</column><column id="3">0.1392</column><column id="4">0.1765</column><column id="5">0.0</column><column id="6">0.0126</column><column id="7">0.0328</column><column id="8">0.0391</column><column id="9">0.0015</column><column id="10">0.0</column><column id="11">0.5645</column><column id="12">0.0124</column></row><row id="21"><column id="0">245.0</column><column id="1">-155.0</column><column id="2">0.0193</column><column id="3">0.1388</column><column id="4">0.1769</column><column id="5">0.0</column><column id="6">0.0125</column><column id="7">0.033</column><column id="8">0.0393</column><column id="9">0.0028</column><column id="10">0.0</column><column id="11">0.5645</column><column id="12">0.0123</column></row><row id="22"><column id="0">250.0</column><column id="1">-150.0</column><column id="2">0.02</column><column id="3">0.1389</column><column id="4">0.1761</column><column id="5">0.0</column><column id="6">0.0125</column><column id="7">0.0326</column><column id="8">0.039</column><column id="9">0.0023</column><column id="10">0.0001</column><column id="11">0.5662</column><column id="12">0.0129</column></row><row id="23"><column id="0">255.0</column><column id="1">-145.0</column><column id="2">0.0203</column><column id="3">0.1367</column><column id="4">0.1766</column><column id="5">0.0</column><column id="6">0.0128</column><column id="7">0.0321</column><column id="8">0.0395</column><column id="9">0.0009</column><column id="10">0.0</column><column id="11">0.5659</column><column id="12">0.0129</column></row><row id="24"><column id="0">260.0</column><column id="1">-140.0</column><column id="2">0.0203</column><column id="3">0.1356</column><column id="4">0.1756</column><column id="5">0.0</column><column id="6">0.0127</column><column id="7">0.0317</column><column id="8">0.0379</column><column id="9">0.0024</column><column id="10">0.0007</column><column id="11">0.5682</column><column id="12">0.0131</column></row><row id="25"><column id="0">265.0</column><column id="1">-135.0</column><column id="2">0.0212</column><column id="3">0.1354</column><column id="4">0.1753</column><column id="5">0.0001</column><column id="6">0.013</column><column id="7">0.0319</column><column id="8">0.0391</column><column id="9">0.0022</column><column id="10">0.0</column><column id="11">0.569</column><column id="12">0.0133</column></row><row id="26"><column id="0">270.0</column><column id="1">-130.0</column><column id="2">0.0216</column><column id="3">0.1326</column><column id="4">0.1745</column><column id="5">0.0002</column><column id="6">0.0131</column><column id="7">0.0317</column><column id="8">0.0398</column><column id="9">0.0028</column><column id="10">0.0006</column><column id="11">0.568</column><column id="12">0.0135</column></row><row id="27"><column id="0">275.0</column><column id="1">-125.0</column><column id="2">0.0218</column><column id="3">0.1328</column><column id="4">0.1742</column><column id="5">0.0</column><column id="6">0.013</column><column id="7">0.0323</column><column id="8">0.0397</column><column id="9">0.0039</column><column id="10">0.0</column><column id="11">0.5677</column><column id="12">0.0135</column></row><row id="28"><column id="0">280.0</column><column id="1">-120.0</column><column id="2">0.0225</column><column id="3">0.1312</column><column id="4">0.1739</column><column id="5">0.0</column><column id="6">0.0131</column><column id="7">0.0319</column><column id="8">0.038</column><column id="9">0.0036</column><column id="10">0.0</column><column id="11">0.5682</column><column id="12">0.0136</column></row><row id="29"><column id="0">285.0</column><column id="1">-115.0</column><column id="2">0.0229</column><column id="3">0.1307</column><column id="4">0.1742</column><column id="5">0.0</column><column id="6">0.0131</column><column id="7">0.0315</column><column id="8">0.0395</column><column id="9">0.0037</column><column id="10">0.0</column><column id="11">0.5712</column><column id="12">0.014</column></row><row id="30"><column id="0">290.0</column><column id="1">-110.0</column><column id="2">0.0236</column><column id="3">0.13</column><column id="4">0.1733</column><column id="5">0.0002</column><column id="6">0.0135</column><column id="7">0.0327</column><column id="8">0.0386</column><column id="9">0.0035</column><column id="10">0.0</column><column id="11">0.5685</column><column id="12">0.014</column></row><row id="31"><column id="0">295.0</column><column id="1">-105.0</column><column id="2">0.0242</column><column id="3">0.1294</column><column id="4">0.1742</column><column id="5">0.0002</column><column id="6">0.0134</column><column id="7">0.0319</column><column id="8">0.0395</column><column id="9">0.0041</column><column id="10">0.0</column><column id="11">0.5697</column><column id="12">0.0139</column></row><row id="32"><column id="0">300.0</column><column id="1">-100.0</column><column id="2">0.0239</column><column id="3">0.1277</column><column id="4">0.1744</column><column id="5">0.0</column><column id="6">0.0133</column><column id="7">0.0322</column><column id="8">0.0397</column><column id="9">0.0054</column><column id="10">0.0</column><column id="11">0.5687</column><column id="12">0.014</column></row><row id="33"><column id="0">305.0</column><column id="1">-95.0</column><column id="2">0.0252</column><column id="3">0.1266</column><column id="4">0.174</column><column id="5">0.0001</column><column id="6">0.0137</column><column id="7">0.0328</column><column id="8">0.0386</column><column id="9">0.0055</column><column id="10">0.0001</column><column id="11">0.5699</column><column id="12">0.0142</column></row><row id="34"><column id="0">310.0</column><column id="1">-90.0</column><column id="2">0.0261</column><column id="3">0.1261</column><column id="4">0.1708</column><column id="5">0.0002</column><column id="6">0.0135</column><column id="7">0.0314</column><column id="8">0.0406</column><column id="9">0.0046</column><column id="10">0.0002</column><column id="11">0.5707</column><column id="12">0.0143</column></row><row id="35"><column id="0">315.0</column><column id="1">-85.0</column><column id="2">0.0264</column><column id="3">0.125</column><column id="4">0.1707</column><column id="5">0.0</column><column id="6">0.0138</column><column id="7">0.0327</column><column id="8">0.0391</column><column id="9">0.0043</column><column id="10">0.0</column><column id="11">0.5722</column><column id="12">0.0145</column></row><row id="36"><column id="0">320.0</column><column id="1">-80.0</column><column id="2">0.0265</column><column id="3">0.1223</column><column id="4">0.1722</column><column id="5">0.0</column><column id="6">0.0138</column><column id="7">0.0313</column><column id="8">0.0397</column><column id="9">0.0041</column><column id="10">0.0002</column><column id="11">0.5726</column><column id="12">0.0147</column></row><row id="37"><column id="0">325.0</column><column id="1">-75.0</column><column id="2">0.0271</column><column id="3">0.1227</column><column id="4">0.1711</column><column id="5">0.0</column><column id="6">0.0139</column><column id="7">0.0313</column><column id="8">0.0402</column><column id="9">0.007</column><column id="10">0.0001</column><column id="11">0.572</column><column id="12">0.0148</column></row><row id="38"><column id="0">330.0</column><column id="1">-70.0</column><column id="2">0.0276</column><column id="3">0.1205</column><column id="4">0.1707</column><column id="5">0.0</column><column id="6">0.0141</column><column id="7">0.0312</column><column id="8">0.0405</column><column id="9">0.0059</column><column id="10">0.0</column><column id="11">0.5734</column><column id="12">0.0151</column></row><row id="39"><column id="0">335.0</column><column id="1">-65.0</column><column id="2">0.0282</column><column id="3">0.1198</column><column id="4">0.172</column><column id="5">0.0</column><column id="6">0.0142</column><column id="7">0.0315</column><column id="8">0.0396</column><column id="9">0.0056</column><column id="10">0.0</column><column id="11">0.5742</column><column id="12">0.015</column></row><row id="40"><column id="0">340.0</column><column id="1">-60.0</column><column id="2">0.0289</column><column id="3">0.1188</column><column id="4">0.1707</column><column id="5">0.0</column><column id="6">0.0142</column><column id="7">0.0315</column><column id="8">0.0401</column><column id="9">0.0061</column><column id="10">0.0003</column><column id="11">0.5736</column><column id="12">0.0153</column></row><row id="41"><column id="0">345.0</column><column id="1">-55.0</column><column id="2">0.0293</column><column id="3">0.1183</column><column id="4">0.1702</column><column id="5">0.0</column><column id="6">0.0144</column><column id="7">0.0314</column><column id="8">0.0388</column><column id="9">0.0062</column><column id="10">0.0</column><column id="11">0.5717</column><column id="12">0.0154</column></row><row id="42"><column id="0">350.0</column><column id="1">-50.0</column><column id="2">0.0297</column><column id="3">0.1159</column><column id="4">0.1685</column><column id="5">0.0001</column><column id="6">0.0146</column><column id="7">0.0323</column><column id="8">0.0396</column><column id="9">0.0082</column><column id="10">0.0007</column><column id="11">0.5748</column><column id="12">0.0156</column></row><row id="43"><column id="0">355.0</column><column id="1">-45.0</column><column id="2">0.0308</column><column id="3">0.1147</column><column id="4">0.1676</column><column id="5">0.0</column><column id="6">0.0145</column><column id="7">0.0314</column><column id="8">0.0395</column><column id="9">0.0082</column><column id="10">0.0</column><column id="11">0.5737</column><column id="12">0.0157</column></row><row id="44"><column id="0">360.0</column><column id="1">-40.0</column><column id="2">0.0312</column><column id="3">0.113</column><column id="4">0.1687</column><column id="5">0.0002</column><column id="6">0.0148</column><column id="7">0.0317</column><column id="8">0.0407</column><column id="9">0.0075</column><column id="10">0.0003</column><column id="11">0.5746</column><column id="12">0.0159</column></row><row id="45"><column id="0">365.0</column><column id="1">-35.0</column><column id="2">0.0321</column><column id="3">0.1125</column><column id="4">0.1675</column><column id="5">0.0</column><column id="6">0.0148</column><column id="7">0.0313</column><column id="8">0.04</column><column id="9">0.0087</column><column id="10">0.0</column><column id="11">0.5767</column><column id="12">0.0159</column></row><row id="46"><column id="0">370.0</column><column id="1">-30.0</column><column id="2">0.0326</column><column id="3">0.1116</column><column id="4">0.1672</column><column id="5">0.0</column><column id="6">0.0151</column><column id="7">0.0317</column><column id="8">0.0398</column><column id="9">0.0096</column><column id="10">0.0</column><column id="11">0.5752</column><column id="12">0.0162</column></row><row id="47"><column id="0">375.0</column><column id="1">-25.0</column><column id="2">0.033</column><column id="3">0.1101</column><column id="4">0.1654</column><column id="5">0.0</column><column id="6">0.0149</column><column id="7">0.0313</column><column id="8">0.0413</column><column id="9">0.0088</column><column id="10">0.0</column><column id="11">0.5771</column><column id="12">0.0164</column></row><row id="48"><column id="0">380.0</column><column id="1">-20.0</column><column id="2">0.0338</column><column id="3">0.1094</column><column id="4">0.1654</column><column id="5">0.0</column><column id="6">0.015</column><column id="7">0.0315</column><column id="8">0.0393</column><column id="9">0.0086</column><column id="10">0.0</column><column id="11">0.5767</column><column id="12">0.0163</column></row><row id="49"><column id="0">385.0</column><column id="1">-15.0</column><column id="2">0.0341</column><column id="3">0.1077</column><column id="4">0.1658</column><column id="5">0.0</column><column id="6">0.0153</column><column id="7">0.0321</column><column id="8">0.0402</column><column id="9">0.0087</column><column id="10">0.0</column><column id="11">0.5775</column><column id="12">0.0163</column></row><row id="50"><column id="0">390.0</column><column id="1">-10.0</column><column id="2">0.0346</column><column id="3">0.1068</column><column id="4">0.1646</column><column id="5">0.0002</column><column id="6">0.0153</column><column id="7">0.032</column><column id="8">0.041</column><column id="9">0.0096</column><column id="10">0.0002</column><column id="11">0.5781</column><column id="12">0.0166</column></row><row id="51"><column id="0">395.0</column><column id="1">-5.0</column><column id="2">0.0351</column><column id="3">0.105</column><column id="4">0.1633</column><column id="5">0.0</column><column id="6">0.0154</column><column id="7">0.0313</column><column id="8">0.0413</column><column id="9">0.0103</column><column id="10">0.0002</column><column id="11">0.5785</column><column id="12">0.0167</column></row><row id="52"><column id="0">400.0</column><column id="1">0.0</column><column id="2">0.0362</column><column id="3">0.104</column><column id="4">0.1642</column><column id="5">0.0</column><column id="6">0.0154</column><column id="7">0.0315</column><column id="8">0.0395</column><column id="9">0.0111</column><column id="10">0.0001</column><column id="11">0.5795</column><column id="12">0.0171</column></row><row id="53"><column id="0">405.0</column><column id="1">5.0</column><column id="2">0.0367</column><column id="3">0.1037</column><column id="4">0.1631</column><column id="5">0.0</column><column id="6">0.0156</column><column id="7">0.0323</column><column id="8">0.0404</column><column id="9">0.0119</column><column id="10">0.0</column><column id="11">0.5795</column><column id="12">0.0173</column></row><row id="54"><column id="0">410.0</column><column id="1">10.0</column><column id="2">0.036</column><column id="3">0.1021</column><column id="4">0.1652</column><column id="5">0.0</column><column id="6">0.0156</column><column id="7">0.0317</column><column id="8">0.04</column><column id="9">0.01</column><column id="10">0.0</column><column id="11">0.5802</column><column id="12">0.0171</column></row><row id="55"><column id="0">415.0</column><column id="1">15.0</column><column id="2">0.0374</column><column id="3">0.1005</column><column id="4">0.1629</column><column id="5">0.0</column><column id="6">0.0159</column><column id="7">0.0316</column><column id="8">0.0416</column><column id="9">0.0118</column><column id="10">0.0</column><column id="11">0.5804</column><column id="12">0.0175</column></row><row id="56"><column id="0">420.0</column><column id="1">20.0</column><column id="2">0.0383</column><column id="3">0.1</column><column id="4">0.1634</column><column id="5">0.0</column><column id="6">0.0161</column><column id="7">0.0319</column><column id="8">0.0405</column><column id="9">0.0117</column><column id="10">0.0001</column><column id="11">0.5812</column><column id="12">0.0176</column></row><row id="57"><column id="0">425.0</column><column id="1">25.0</column><column id="2">0.0389</column><column id="3">0.0982</column><column id="4">0.1622</column><column id="5">0.0</column><column id="6">0.0163</column><column id="7">0.0328</column><column id="8">0.0405</column><column id="9">0.0123</column><column id="10">0.0</column><column id="11">0.581</column><column id="12">0.0179</column></row><row id="58"><column id="0">430.0</column><column id="1">30.0</column><column id="2">0.0391</column><column id="3">0.0975</column><column id="4">0.1622</column><column id="5">0.0</column><column id="6">0.016</column><column id="7">0.0308</column><column id="8">0.0404</column><column id="9">0.0122</column><column id="10">0.0</column><column id="11">0.5818</column><column id="12">0.0179</column></row><row id="59"><column id="0">435.0</column><column id="1">35.0</column><column id="2">0.04</column><column id="3">0.0962</column><column id="4">0.1613</column><column id="5">0.0002</column><column id="6">0.0164</column><column id="7">0.0318</column><column id="8">0.0409</column><column id="9">0.0132</column><column id="10">0.0007</column><column id="11">0.5821</column><column id="12">0.0182</column></row><row id="60"><column id="0">440.0</column><column id="1">40.0</column><column id="2">0.0405</column><column id="3">0.0951</column><column id="4">0.1605</column><column id="5">0.0</column><column id="6">0.0164</column><column id="7">0.0311</column><column id="8">0.041</column><column id="9">0.0133</column><column id="10">0.0</column><column id="11">0.5827</column><column id="12">0.0185</column></row><row id="61"><column id="0">445.0</column><column id="1">45.0</column><column id="2">0.0411</column><column id="3">0.0933</column><column id="4">0.1606</column><column id="5">0.0</column><column id="6">0.0167</column><column id="7">0.0316</column><column id="8">0.0421</column><column id="9">0.014</column><column id="10">0.0</column><column id="11">0.5831</column><column id="12">0.0184</column></row><row id="62"><column id="0">450.0</column><column id="1">50.0</column><column id="2">0.0414</column><column id="3">0.0928</column><column id="4">0.1596</column><column id="5">0.0002</column><column id="6">0.0167</column><column id="7">0.0307</column><column id="8">0.0406</column><column id="9">0.0137</column><column id="10">0.0</column><column id="11">0.5825</column><column id="12">0.0183</column></row><row id="63"><column id="0">455.0</column><column id="1">55.0</column><column id="2">0.0419</column><column id="3">0.0914</column><column id="4">0.1596</column><column id="5">0.0</column><column id="6">0.0169</column><column id="7">0.0326</column><column id="8">0.0415</column><column id="9">0.0142</column><column id="10">0.0</column><column id="11">0.5854</column><column id="12">0.0187</column></row><row id="64"><column id="0">460.0</column><column id="1">60.0</column><column id="2">0.0424</column><column id="3">0.0901</column><column id="4">0.1592</column><column id="5">0.0001</column><column id="6">0.0169</column><column id="7">0.032</column><column id="8">0.0408</column><column id="9">0.0134</column><column id="10">0.0</column><column id="11">0.5849</column><column id="12">0.0189</column></row><row id="65"><column id="0">465.0</column><column id="1">65.0</column><column id="2">0.0437</column><column id="3">0.0886</column><column id="4">0.1597</column><column id="5">0.0</column><column id="6">0.017</column><column id="7">0.0335</column><column id="8">0.0415</column><column id="9">0.0148</column><column id="10">0.0004</column><column id="11">0.5848</column><column id="12">0.019</column></row><row id="66"><column id="0">470.0</column><column id="1">70.0</column><column id="2">0.0433</column><column id="3">0.0879</column><column id="4">0.1582</column><column id="5">0.0</column><column id="6">0.0171</column><column id="7">0.0319</column><column id="8">0.0419</column><column id="9">0.0157</column><column id="10">0.0</column><column id="11">0.5858</column><column id="12">0.019</column></row><row id="67"><column id="0">475.0</column><column id="1">75.0</column><column id="2">0.0443</column><column id="3">0.0867</column><column id="4">0.1561</column><column id="5">0.0</column><column id="6">0.0173</column><column id="7">0.0322</column><column id="8">0.0418</column><column id="9">0.0158</column><column id="10">0.0</column><column id="11">0.5858</column><column id="12">0.0193</column></row><row id="68"><column id="0">480.0</column><column id="1">80.0</column><column id="2">0.0448</column><column id="3">0.0853</column><column id="4">0.1573</column><column id="5">0.0</column><column id="6">0.0174</column><column id="7">0.0324</column><column id="8">0.0414</column><column id="9">0.0152</column><column id="10">0.0</column><column id="11">0.5875</column><column id="12">0.0195</column></row><row id="69"><column id="0">485.0</column><column id="1">85.0</column><column id="2">0.0452</column><column id="3">0.0843</column><column id="4">0.1568</column><column id="5">0.0</column><column id="6">0.0177</column><column id="7">0.0315</column><column id="8">0.0422</column><column id="9">0.0165</column><column id="10">0.0</column><column id="11">0.5862</column><column id="12">0.0193</column></row><row id="70"><column id="0">490.0</column><column id="1">90.0</column><column id="2">0.0456</column><column id="3">0.0836</column><column id="4">0.1563</column><column id="5">0.0</column><column id="6">0.018</column><column id="7">0.0306</column><column id="8">0.0428</column><column id="9">0.0173</column><column id="10">0.0</column><column id="11">0.5871</column><column id="12">0.0199</column></row><row id="71"><column id="0">495.0</column><column id="1">95.0</column><column id="2">0.0464</column><column id="3">0.0816</column><column id="4">0.1557</column><column id="5">0.0</column><column id="6">0.0178</column><column id="7">0.0318</column><column id="8">0.0414</column><column id="9">0.018</column><column id="10">0.0</column><column id="11">0.5873</column><column id="12">0.02</column></row><row id="72"><column id="0">500.0</column><column id="1">100.0</column><column id="2">0.0467</column><column id="3">0.0807</column><column id="4">0.1548</column><column id="5">0.0</column><column id="6">0.0181</column><column id="7">0.032</column><column id="8">0.0415</column><column id="9">0.0187</column><column id="10">0.0</column><column id="11">0.5886</column><column id="12">0.0199</column></row><row id="73"><column id="0">505.0</column><column id="1">105.0</column><column id="2">0.0475</column><column id="3">0.0797</column><column id="4">0.1556</column><column id="5">0.0001</column><column id="6">0.0182</column><column id="7">0.0308</column><column id="8">0.0411</column><column id="9">0.0171</column><column id="10">0.0</column><column id="11">0.5881</column><column id="12">0.0201</column></row><row id="74"><column id="0">510.0</column><column id="1">110.0</column><column id="2">0.0477</column><column id="3">0.0782</column><column id="4">0.1536</column><column id="5">0.0002</column><column id="6">0.0183</column><column id="7">0.0314</column><column id="8">0.0419</column><column id="9">0.018</column><column id="10">0.0</column><column id="11">0.5882</column><column id="12">0.0203</column></row><row id="75"><column id="0">515.0</column><column id="1">115.0</column><column id="2">0.0475</column><column id="3">0.0777</column><column id="4">0.1528</column><column id="5">0.0</column><column id="6">0.0182</column><column id="7">0.0324</column><column id="8">0.0413</column><column id="9">0.019</column><column id="10">0.0006</column><column id="11">0.5885</column><column id="12">0.0204</column></row><row id="76"><column id="0">520.0</column><column id="1">120.0</column><column id="2">0.0491</column><column id="3">0.0757</column><column id="4">0.1521</column><column id="5">0.0</column><column id="6">0.0183</column><column id="7">0.0324</column><column id="8">0.0421</column><column id="9">0.0192</column><column id="10">0.0</column><column id="11">0.5908</column><column id="12">0.0207</column></row><row id="77"><column id="0">525.0</column><column id="1">125.0</column><column id="2">0.0492</column><column id="3">0.075</column><column id="4">0.1524</column><column id="5">0.0</column><column id="6">0.0185</column><column id="7">0.0317</column><column id="8">0.0429</column><column id="9">0.0185</column><column id="10">0.0</column><column id="11">0.5902</column><column id="12">0.0212</column></row><row id="78"><column id="0">530.0</column><column id="1">130.0</column><column id="2">0.0502</column><column id="3">0.0744</column><column id="4">0.1518</column><column id="5">0.0</column><column id="6">0.0188</column><column id="7">0.0314</column><column id="8">0.043</column><column id="9">0.0189</column><column id="10">0.0006</column><column id="11">0.5897</column><column id="12">0.021</column></row><row id="79"><column id="0">535.0</column><column id="1">135.0</column><column id="2">0.0506</column><column id="3">0.0732</column><column id="4">0.1514</column><column id="5">0.0003</column><column id="6">0.0187</column><column id="7">0.0316</column><column id="8">0.0421</column><column id="9">0.019</column><column id="10">0.0</column><column id="11">0.5897</column><column id="12">0.0214</column></row><row id="80"><column id="0">540.0</column><column id="1">140.0</column><column id="2">0.0515</column><column id="3">0.0723</column><column id="4">0.1512</column><column id="5">0.0</column><column id="6">0.019</column><column id="7">0.0312</column><column id="8">0.0419</column><column id="9">0.0206</column><column id="10">0.0</column><column id="11">0.5917</column><column id="12">0.0213</column></row><row id="81"><column id="0">545.0</column><column id="1">145.0</column><column id="2">0.0509</column><column id="3">0.0716</column><column id="4">0.1507</column><column id="5">0.0</column><column id="6">0.0191</column><column id="7">0.03</column><column id="8">0.0424</column><column id="9">0.0198</column><column id="10">0.0</column><column id="11">0.5922</column><column id="12">0.0214</column></row><row id="82"><column id="0">550.0</column><column id="1">150.0</column><column id="2">0.0519</column><column id="3">0.0699</column><column id="4">0.1509</column><column id="5">0.0002</column><column id="6">0.0192</column><column id="7">0.0314</column><column id="8">0.0411</column><column id="9">0.021</column><column id="10">0.0</column><column id="11">0.5917</column><column id="12">0.0216</column></row><row id="83"><column id="0">555.0</column><column id="1">155.0</column><column id="2">0.052</column><column id="3">0.0683</column><column id="4">0.1516</column><column id="5">0.0</column><column id="6">0.0195</column><column id="7">0.0314</column><column id="8">0.0415</column><column id="9">0.0212</column><column id="10">0.0002</column><column id="11">0.5922</column><column id="12">0.0219</column></row><row id="84"><column id="0">560.0</column><column id="1">160.0</column><column id="2">0.0531</column><column id="3">0.068</column><column id="4">0.1492</column><column id="5">0.0</column><column id="6">0.0195</column><column id="7">0.0308</column><column id="8">0.0423</column><column id="9">0.0207</column><column id="10">0.0</column><column id="11">0.5928</column><column id="12">0.0218</column></row><row id="85"><column id="0">565.0</column><column id="1">165.0</column><column id="2">0.0532</column><column id="3">0.0669</column><column id="4">0.1482</column><column id="5">0.0</column><column id="6">0.0198</column><column id="7">0.0324</column><column id="8">0.0414</column><column id="9">0.0224</column><column id="10">0.0005</column><column id="11">0.5937</column><column id="12">0.0218</column></row><row id="86"><column id="0">570.0</column><column id="1">170.0</column><column id="2">0.0536</column><column id="3">0.0657</column><column id="4">0.1486</column><column id="5">0.0</column><column id="6">0.0197</column><column id="7">0.0317</column><column id="8">0.041</column><column id="9">0.0212</column><column id="10">0.0</column><column id="11">0.5935</column><column id="12">0.0221</column></row><row id="87"><column id="0">575.0</column><column id="1">175.0</column><column id="2">0.0541</column><column id="3">0.0652</column><column id="4">0.1491</column><column id="5">0.0</column><column id="6">0.0198</column><column id="7">0.0316</column><column id="8">0.0408</column><column id="9">0.0212</column><column id="10">0.0</column><column id="11">0.5938</column><column id="12">0.022</column></row><row id="88"><column id="0">580.0</column><column id="1">180.0</column><column id="2">0.054</column><column id="3">0.064</column><column id="4">0.1489</column><column id="5">0.0</column><column id="6">0.0199</column><column id="7">0.0323</column><column id="8">0.0414</column><column id="9">0.0212</column><column id="10">0.0001</column><column id="11">0.5956</column><column id="12">0.0218</column></row><row id="89"><column id="0">585.0</column><column id="1">185.0</column><column id="2">0.0547</column><column id="3">0.0629</column><column id="4">0.1481</column><column id="5">0.0</column><column id="6">0.0201</column><column id="7">0.0308</column><column id="8">0.0426</column><column id="9">0.0219</column><column id="10">0.0</column><column id="11">0.5943</column><column id="12">0.0225</column></row><row id="90"><column id="0">590.0</column><column id="1">190.0</column><column id="2">0.0556</column><column id="3">0.0619</column><column id="4">0.1482</column><column id="5">0.0</column><column id="6">0.0202</column><column id="7">0.0319</column><column id="8">0.042</column><column id="9">0.0214</column><column id="10">0.0</column><column id="11">0.5949</column><column id="12">0.0226</column></row><row id="91"><column id="0">595.0</column><column id="1">195.0</column><column id="2">0.056</column><column id="3">0.0611</column><column id="4">0.1468</column><column id="5">0.0</column><column id="6">0.0203</column><column id="7">0.0311</column><column id="8">0.042</column><column id="9">0.0214</column><column id="10">0.0</column><column id="11">0.5961</column><column id="12">0.0226</column></row><row id="92"><column id="0">600.0</column><column id="1">200.0</column><column id="2">0.0565</column><column id="3">0.0604</column><column id="4">0.1453</column><column id="5">0.0</column><column id="6">0.0205</column><column id="7">0.03</column><column id="8">0.0413</column><column id="9">0.0237</column><column id="10">0.0006</column><column id="11">0.5958</column><column id="12">0.0231</column></row><row id="93"><column id="0">600.0</column><column id="1">200.0</column><column id="2">0.0561</column><column id="3">0.06</column><column id="4">0.1472</column><column id="5">0.0</column><column id="6">0.0202</column><column id="7">0.0301</column><column id="8">0.042</column><column id="9">0.023</column><column id="10">0.0005</column><column id="11">0.5974</column><column id="12">0.0231</column></row><row id="94"><column id="0">620.0</column><column id="1">220.0</column><column id="2">0.0572</column><column id="3">0.0569</column><column id="4">0.145</column><column id="5">0.0</column><column id="6">0.021</column><column id="7">0.0306</column><column id="8">0.042</column><column id="9">0.0233</column><column id="10">0.0002</column><column id="11">0.6009</column><column id="12">0.024</column></row><row id="95"><column id="0">640.0</column><column id="1">240.0</column><column id="2">0.059</column><column id="3">0.0531</column><column id="4">0.1436</column><column id="5">0.0</column><column id="6">0.0224</column><column id="7">0.031</column><column id="8">0.0435</column><column id="9">0.0242</column><column id="10">0.0</column><column id="11">0.6007</column><column id="12">0.0244</column></row><row id="96"><column id="0">660.0</column><column id="1">260.0</column><column id="2">0.0596</column><column id="3">0.0502</column><column id="4">0.1428</column><column id="5">0.0</column><column id="6">0.0219</column><column id="7">0.0311</column><column id="8">0.0418</column><column id="9">0.0245</column><column id="10">0.0</column><column id="11">0.6019</column><column id="12">0.0246</column></row><row id="97"><column id="0">680.0</column><column id="1">280.0</column><column id="2">0.0613</column><column id="3">0.0467</column><column id="4">0.1423</column><column id="5">0.0</column><column id="6">0.0221</column><column id="7">0.0316</column><column id="8">0.0413</column><column id="9">0.0259</column><column id="10">0.0</column><column id="11">0.6028</column><column id="12">0.0253</column></row><row id="98"><column id="0">700.0</column><column id="1">300.0</column><column id="2">0.0625</column><column id="3">0.0434</column><column id="4">0.1402</column><column id="5">0.0</column><column id="6">0.0226</column><column id="7">0.0301</column><column id="8">0.0428</column><column id="9">0.0261</column><column id="10">0.0001</column><column id="11">0.6049</column><column id="12">0.0263</column></row><row id="99"><column id="0">720.0</column><column id="1">320.0</column><column id="2">0.0641</column><column id="3">0.0407</column><column id="4">0.1382</column><column id="5">0.0</column><column id="6">0.0231</column><column id="7">0.0306</column><column id="8">0.0406</column><column id="9">0.0262</column><column id="10">0.0</column><column id="11">0.6062</column><column id="12">0.0269</column></row><row id="100"><column id="0">740.0</column><column id="1">340.0</column><column id="2">0.0648</column><column id="3">0.0375</column><column id="4">0.1369</column><column id="5">0.0</column><column id="6">0.0236</column><column id="7">0.0304</column><column id="8">0.0416</column><column id="9">0.0274</column><column id="10">0.0</column><column id="11">0.6073</column><column id="12">0.0272</column></row><row id="101"><column id="0">760.0</column><column id="1">360.0</column><column id="2">0.0664</column><column id="3">0.0349</column><column id="4">0.1364</column><column id="5">0.0</column><column id="6">0.0239</column><column id="7">0.0307</column><column id="8">0.0414</column><column id="9">0.027</column><column id="10">0.0008</column><column id="11">0.6102</column><column id="12">0.0277</column></row><row id="102"><column id="0">780.0</column><column id="1">380.0</column><column id="2">0.0674</column><column id="3">0.032</column><column id="4">0.1349</column><column id="5">0.0</column><column id="6">0.0239</column><column id="7">0.0297</column><column id="8">0.0422</column><column id="9">0.0278</column><column id="10">0.0004</column><column id="11">0.6115</column><column id="12">0.028</column></row><row id="103"><column id="0">800.0</column><column id="1">400.0</column><column id="2">0.0689</column><column id="3">0.0297</column><column id="4">0.1337</column><column id="5">0.0</column><column id="6">0.0242</column><column id="7">0.0295</column><column id="8">0.0417</column><column id="9">0.0291</column><column id="10">0.0</column><column id="11">0.613</column><column id="12">0.0286</column></row></rows></table></profile></value></measuredValues><dataAnalysis><micrographOfStructure><fileExtension>tif</fileExtension><reference>http://127.0.0.1:8000/rest/blob?id=REPLACE-ME-BLOB-ID</reference></micrographOfStructure></dataAnalysis></chemicalDiffusivity></experimentType><id>55</id><citation><DOI><DOI>doi:10.1016/j.msea.2005.07.016</DOI></DOI></citation></experiment>
